Repository: mahdi-arabinour/source-dependence-extrusion-bioprinting-reproducibility

# Source Dependence and Cross-Publication Transportability in Extrusion Bioprinting

## Associated article

**Source Dependence and Cross-Publication Transportability of Machine-Learning Models in Extrusion Bioprinting: A Hierarchical Reanalysis of Cell Viability and Filament Geometry**

## Repository purpose

This repository provides the data, locked analysis definitions, executable workflow, validation outputs, tables, figure source data, and final figures required to reproduce the analyses reported in the associated article.

The current archived release is **v1.0.4**:

https://doi.org/10.5281/zenodo.21519626

## Original data source

This study is a secondary reanalysis of previously published extrusion-bioprinting data.

The original data were published by:

> Tian, S., Stevens, R., McInnes, B. T., & Lewinski, N. A. (2021). Machine Assisted Experimentation of Extrusion-Based Bioprinting Systems. *Micromachines, 12*(7), 780. https://doi.org/10.3390/mi12070780

Original dataset repository:

https://osf.io/97dkx/

Users relying on the original experimental data should cite the Tian et al. publication.

## Permanent links

- **GitHub repository:**  
  https://github.com/mahdi-arabinour/source-dependence-extrusion-bioprinting-reproducibility

- **Archived release, v1.0.4:**  
  https://doi.org/10.5281/zenodo.21519626

- **Concept DOI for all versions:**  
  https://doi.org/10.5281/zenodo.21517730

## Start here

1. Read [`REPRODUCE.md`](REPRODUCE.md).
2. Install the environment from `requirements.txt` or `environment.yml`.
3. Review the source and processed datasets in `data/`.
4. Review the locked analysis settings in `config/`.
5. Run the notebook in `notebooks/`.
6. Compare regenerated outputs with `results/`, `tables/`, `figure_source_data/`, and `figures/`.
7. Validate the package structure:

```bash
python scripts/validate_package.py

File: data/interim/cell_viability_registered_all_rows.csv (part 1 of 5)
meta__dataset,meta__source_filename,meta__original_data_row,meta__row_sha256,meta__row_id,Reference,DOI,Final_Alginate_Conc_(%w/v),Final_Gelatin_Conc_(%w/v),Final_GelMA_Conc_(%w/v),Final_Hyaluronic_Acid_Conc_(%w/v),Final_MeHA_Conc_(%w/v),Final_NorHA_Conc_(%w/v),Final_Fibroin/Fibrinogen_Conc_(%w/v),Final_P127_Conc_(%w/v),Final_Collagen_Conc_(%w/v),Final_Chitosan_Conc_(%w/v),Final_CS-AEMA_Conc_(%w/v),Final_TCP_Conc_(%w/v),Final_Gellan_Conc_(%w/v),Final_Nano/Methycellulose_Conc_(%w/v),Final_PEGTA_Conc_(%w/v),Final_PEGMA_Conc_(%w/v),Final_PEGDA_Conc_(%w/v),Final_Agarose_Conc_(%w/v),CaCl2_Conc_(mM),NaCl2_Conc_(mM),BaCl2_Conc_(mM),SrCl2_Conc_(mM),Physical_Crosslinking_Durantion_(s),Photocrosslinking_Duration_(s),Extrusion_Pressure (kPa),Extrusion_Rate_Lengthwise_(mm/s),Extrusion_Rate_Volume-wise_(mL/s),Nozzle_Movement_Speed_(mm/s),Inner_Nozzle_Outer_Diameter_(µm),Outer_Nozzle_Inner_Diameter_(µm),Fiber_Diameter_(µm),Fiber_Spacing_(µm),Cell_Density_(cells/mL),Syringe_Temperature_(°C),Substrate_Temperature_(°C),Days_Observed,Cell_Culture_Medium_Used?,DI_Water_Used?,Precrosslinking_Solution_Used?,Saline_Solution_Used?,EtOH_Solution_Used?,Photoinitiator_Used?,Enzymatic_Crosslinker_Used?,Matrigel_Used?,Conical_or_Straight_Nozzle,Primary/Not_Primary,Viability_at_time_of_observation_(%),Acceptable_Viability_(Yes/No),Acceptable_Pressure_(Yes/No),meta__duplicate_group_id,meta__is_in_duplicate_group,meta__is_duplicate_beyond_first
cell_viability,Cell viability and extrusion dataset V1 (1).csv,2,715941901c3f3f86c50ee6871b49da3e42f445794e865d762b0d768f3b0aa584,CV-0001-715941901c3f,Fedorovich et. al. 2008,10.1089/ten.a.2007.0158,2,0,0,0,0,0,0,0,0,0,0,0,0,0,0,0,0,0,100,0,0,0,,0,199.9,16.67,,,0,210,430,300,250000,22,22,0.208,Y,N,N,N,N,N,N,N,S,Primary,96,Y,Y,,False,False
cell_viability,Cell viability and extrusion dataset V1 (1).csv,3,efe9fa421c3eaf0f8a360d2295adc713b3c9984a7647bf1a9ed197404a114e3b,CV-0002-efe9fa421c3e,Fedorovich et. al. 2008,10.1089/ten.a.2007.0158,2,0,0,0,0,0,0,0,0,0,0,0,0,0,0,0,0,0,100,0,0,0,,0,199.9,16.67,,,0,210,430,300,250000,22,22,1,Y,N,N,N,N,N,N,N,S,Primary,72,N,N,,False,False
cell_viability,Cell viability and extrusion dataset V1 (1).csv,4,245f4a5876ad3ea03bce3d0029e812d3145527a93a4f15f4fc0c866fdd925b89,CV-0003-245f4a5876ad,Fedorovich et. al. 2008,10.1089/ten.a.2007.0158,2,0,0,0,0,0,0,0,0,0,0,0,0,0,0,0,0,0,100,0,0,0,,0,199.9,16.67,,15,0,210,430,300,250000,22,22,3,Y,N,N,N,N,N,N,N,S,Primary,80,Y,Y,,False,False
cell_viability,Cell viability and extrusion dataset V1 (1).csv,5,e755838550ec5bf7d37d5d6ba35bab19491ad1b5b585dd7e578d7bf9723a84b5,CV-0004-e755838550ec,Fedorovich et. al. 2008,10.1089/ten.a.2007.0158,0,0,0,0,0,0,0,0,0,0,0,0,0,0,0,0,0,0,0,0,0,0,0,0,199.9,16.67,,15,0,210,430,300,250000,4,22,0.208,Y,N,N,N,N,N,N,N,S,Primary,96,Y,Y,,False,False
cell_viability,Cell viability and extrusion dataset V1 (1).csv,6,d78784a5e835f7c15267abe49ff69cf33ecec77191e42e90aefc7142e8acd796,CV-0005-d78784a5e835,Fedorovich et. al. 2008,10.1089/ten.a.2007.0158,0,0,0,0,0,0,0,0,0,0,0,0,0,0,0,0,0,0,0,0,0,0,0,0,199.9,16.67,,15,0,610,1280,300,250000,4,22,0.208,Y,N,N,N,N,N,N,N,S,Primary,77,N,N,,False,False
cell_viability,Cell viability and extrusion dataset V1 (1).csv,7,592f9802dc18e533b6a9ea17f8ecd6e2684817cff189eed93b09c4b9ca93cd25,CV-0006-592f9802dc18,Fedorovich et. al. 2008,10.1089/ten.a.2007.0158,0,0,0,0,0,0,0,0,0,0,0,0,0,0,0,0,0,0,0,0,0,0,0,0,199.9,16.67,,15,0,420,,300,250000,4,22,0.208,Y,N,N,N,N,N,N,N,S,Primary,80,Y,Y,,False,False
cell_viability,Cell viability and extrusion dataset V1 (1).csv,8,7168c2dad4855d1087b36f34e967f8dea9dab75d90659bc60b2c2458f5363be4,CV-0007-7168c2dad485,Fedorovich et. al. 2008,10.1089/ten.a.2007.0158,0,0,0,0,0,0,0,0,0,0,0,0,0,0,0,0,0,0,0,0,0,0,0,0,199.9,16.67,,15,0,210,,300,250000,4,22,0.208,Y,N,N,N,N,N,N,N,S,Primary,85,Y,Y,,False,False
cell_viability,Cell viability and extrusion dataset V1 (1).csv,9,3a953acd55f4b4823c96a7bd6c1181ca66c322ec53269220a8be229e4b889239,CV-0008-3a953acd55f4,Fedorovich et. al. 2008,10.1089/ten.a.2007.0158,0,0,0,0,0,0,0,0,0,0,0,0,0,0,0,0,0,0,0,0,0,0,0,0,199.9,16.67,,15,0,180,,300,250000,4,22,0.208,Y,N,N,N,N,N,N,N,S,Primary,76,N,N,,False,False
cell_viability,Cell viability and extrusion dataset V1 (1).csv,10,0cead524da8256fd6ef590c42f8eeac931d4f2e8588b4c9828820cef1293b6bd,CV-0009-0cead524da82,Fedorovich et. al. 2008,10.1089/ten.a.2007.0158,0,0,0,0,0,0,0,0,0,0,0,0,0,0,0,0,0,0,0,0,0,0,0,0,199.9,16.67,,15,0,150,,300,250000,4,22,0.208,Y,N,N,N,N,N,N,N,S,Primary,79,N,N,,False,False
cell_viability,Cell viability and extrusion dataset V1 (1).csv,11,3516ef41b2762eaa120f711ff9ea77bdf889b2c1c697854c8fbf74e425471b63,CV-0010-3516ef41b276,Soltan et al. 2019,10.1021/acsbiomaterials.9b00167,3,2,0,0,0,0,0,0,0,0,0,0,0,0,0,0,0,0,100,0,0,0,,0,10,,,,0,210,1052.1,54,1000000,26,22,0,N,Y,N,N,Y,N,N,N,S,Primary,98,Y,Y,,False,False
cell_viability,Cell viability and extrusion dataset V1 (1).csv,12,5e195956bdac61a9714b165bcac71608d7925d58be9071a34ef8d22d61a37538,CV-0011-5e195956bdac,Soltan et al. 2019,10.1021/acsbiomaterials.9b00167,3,2,0,0,0,0,0,0,0,0,0,0,0,0,0,0,0,0,100,0,0,0,,0,10,,,25,0,210,1103.09,54,1000000,26,22,7,N,Y,N,N,Y,N,N,N,S,Primary,73,N,N,,False,False
cell_viability,Cell viability and extrusion dataset V1 (1).csv,13,a412435f079d9bc4669ad537848b55b403a468ce8988421daefd68b639e16a1e,CV-0012-a412435f079d,Soltan et al. 2019,10.1021/acsbiomaterials.9b00167,2,2,0,0,0,0,0,0,0,0,0,0,0,0,0,0,0,0,100,0,0,0,,0,10,,,25,0,210,917.23,54,1000000,26,22,0,N,Y,N,N,Y,N,N,N,S,Primary,92,Y,Y,,False,False
cell_viability,Cell viability and extrusion dataset V1 (1).csv,14,88dba2311f7e3ec382cb270232de7a93aab9e515802a8f971bf9462d6c232742,CV-0013-88dba2311f7e,Soltan et al. 2019,10.1021/acsbiomaterials.9b00167,2,2,0,0,0,0,0,0,0,0,0,0,0,0,0,0,0,0,100,0,0,0,,0,10,,,25,0,210,1132.66,54,1000000,26,22,7,N,Y,N,N,Y,N,N,N,S,Primary,80,Y,Y,,False,False
cell_viability,Cell viability and extrusion dataset V1 (1).csv,15,8c48be7bf35330c792e9784bd3b53690521297bbacb39a3a2d1c3bf642a17299,CV-0014-8c48be7bf353,Soltan et al. 2019,10.1021/acsbiomaterials.9b00167,2,3,0,0,0,0,0,0,0,0,0,0,0,0,0,0,0,0,100,0,0,0,,0,10,,,25,0,210,1015.34,54,1000000,26,22,0,N,Y,N,N,Y,N,N,N,S,Primary,98,Y,Y,,False,False
cell_viability,Cell viability and extrusion dataset V1 (1).csv,16,bb35a2db110cc3df9937d6d90b48938e06691f38231a0a8a409ae97a249275e5,CV-0015-bb35a2db110c,Soltan et al. 2019,10.1021/acsbiomaterials.9b00167,2,3,0,0,0,0,0,0,0,0,0,0,0,0,0,0,0,0,100,0,0,0,,0,10,,,25,0,210,1560.65,54,1000000,26,22,7,N,Y,N,N,Y,N,N,N,S,Primary,73,N,N,,False,False
cell_viability,Cell viability and extrusion dataset V1 (1).csv,17,a053f41712c5538ebac3219b365490f361379870d777b05069cfa548191b2b75,CV-0016-a053f41712c5,Soltan et al. 2019,10.1021/acsbiomaterials.9b00167,3,2,0,0,0,0,0,0,0,0,0,0,0,0,0,0,0,0,100,0,0,0,,0,10,,,25,0,210,909.19,54,1000000,26,22,0,N,Y,N,N,Y,N,N,N,S,Primary,99.5,Y,Y,,False,False
cell_viability,Cell viability and extrusion dataset V1 (1).csv,18,582f3a1cd5fb1fadebcb7dd8c43fc2b352b133f424ef7853492b96b04de644d4,CV-0017-582f3a1cd5fb,Soltan et al. 2019,10.1021/acsbiomaterials.9b00167,3,2,0,0,0,0,0,0,0,0,0,0,0,0,0,0,0,0,100,0,0,0,,0,10,,,25,0,210,,54,1000000,26,22,7,N,Y,N,N,Y,N,N,N,S,Primary,89,Y,Y,,False,False
cell_viability,Cell viability and extrusion dataset V1 (1).csv,19,526ac2f0c0b06b343207bc52866cf48b9b9a06b31a13d045ad36e627e3b32498,CV-0018-526ac2f0c0b0,Soltan et al. 2019,10.1021/acsbiomaterials.9b00167,2,2,0,0,0,0,0,0,0,0,0,0,0,0,0,0,0,0,100,0,0,0,,0,10,,,25,0,210,858.15,54,1000000,26,22,0,N,Y,N,N,Y,N,N,N,S,Primary,99,Y,Y,,False,False
cell_viability,Cell viability and extrusion dataset V1 (1).csv,20,347032b08af1fa939e33bd7f2421d256a0329cd4d4fdae0860f8278a69398a93,CV-0019-347032b08af1,Soltan et al. 2019,10.1021/acsbiomaterials.9b00167,2,2,0,0,0,0,0,0,0,0,0,0,0,0,0,0,0,0,100,0,0,0,,0,10,,,25,0,210,,54,1000000,26,22,7,N,Y,N,N,Y,N,N,N,S,Primary,95,Y,Y,,False,False
cell_viability,Cell viability and extrusion dataset V1 (1).csv,21,3559559b2719b26dabccacbb8305bf22e8fc4fb5af551a64dea4cd3c1ffb9b00,CV-0020-3559559b2719,Soltan et al. 2019,10.1021/acsbiomaterials.9b00167,2,3,0,0,0,0,0,0,0,0,0,0,0,0,0,0,0,0,100,0,0,0,,0,10,,,25,0,210,833.96,54,1000000,26,22,0,N,Y,N,N,Y,N,N,N,S,Primary,99.5,Y,Y,,False,False
cell_viability,Cell viability and extrusion dataset V1 (1).csv,22,0d7a88a5349d3f6318b6288c1d189684eea806216d0673a1e2bbaf1a0504d357,CV-0021-0d7a88a5349d,Soltan et al. 2019,10.1021/acsbiomaterials.9b00167,2,3,0,0,0,0,0,0,0,0,0,0,0,0,0,0,0,0,100,0,0,0,,0,10,,,25,0,210,,54,1000000,26,22,7,N,Y,N,N,Y,N,N,N,S,Primary,89.5,Y,Y,,False,False
cell_viability,Cell viability and extrusion dataset V1 (1).csv,23,cea71ff9812459cadb1cd9524adfc0ea23c610361098d3a305e7a99037ef4783,CV-0022-cea71ff98124,Jia et al. 2014,10.1016/j.actbio.2014.06.034,5,0,0,0,0,0,0,0,0,0,0,0,0,0,0,0,0,0,100,0,0,0,1800,0,,,0.01,,0,,,,1300000,,4,0,Y,Y,N,N,N,N,N,N,,Primary,95,Y,Y,,False,False
cell_viability,Cell viability and extrusion dataset V1 (1).csv,24,0c737d7d4338fabd23b870696ec32ecc7634202793c1097ab2f1d895426138bd,CV-0023-0c737d7d4338,Jia et al. 2014,10.1016/j.actbio.2014.06.034,8,0,0,0,0,0,0,0,0,0,0,0,0,0,0,0,0,0,100,0,0,0,1800,0,,,0.01,,0,,,,1300000,,4,0,Y,Y,N,N,N,N,N,N,,Primary,95,Y,Y,CV-DUP-001,True,False
cell_viability,Cell viability and extrusion dataset V1 (1).csv,25,0c737d7d4338fabd23b870696ec32ecc7634202793c1097ab2f1d895426138bd,CV-0024-0c737d7d4338,Jia et al. 2014,10.1016/j.actbio.2014.06.034,8,0,0,0,0,0,0,0,0,0,0,0,0,0,0,0,0,0,100,0,0,0,1800,0,,,0.01,,0,,,,1300000,,4,0,Y,Y,N,N,N,N,N,N,,Primary,95,Y,Y,CV-DUP-001,True,True
cell_viability,Cell viability and extrusion dataset V1 (1).csv,26,0c737d7d4338fabd23b870696ec32ecc7634202793c1097ab2f1d895426138bd,CV-0025-0c737d7d4338,Jia et al. 2014,10.1016/j.actbio.2014.06.034,8,0,0,0,0,0,0,0,0,0,0,0,0,0,0,0,0,0,100,0,0,0,1800,0,,,0.01,,0,,,,1300000,,4,0,Y,Y,N,N,N,N,N,N,,Primary,95,Y,Y,CV-DUP-001,True,True
cell_viability,Cell viability and extrusion dataset V1 (1).csv,27,cab0213ba29412f1b8102ec42bc0847e7f40dcb7388c84813b048d5d0ac263da,CV-0026-cab0213ba294,Jia et al. 2014,10.1016/j.actbio.2014.06.034,10,0,0,0,0,0,0,0,0,0,0,0,0,0,0,0,0,0,100,0,0,0,1800,0,,,0.01,,0,,,,1300000,,4,0,Y,Y,N,N,N,N,N,N,,Primary,70,N,N,,False,False
cell_viability,Cell viability and extrusion dataset V1 (1).csv,28,4d29ad4e83b93d59bf94f16bf47868f3b0d5f0061d3fb5b711434699c0ba4877,CV-0027-4d29ad4e83b9,Jia et al. 2014,10.1016/j.actbio.2014.06.034,10,0,0,0,0,0,0,0,0,0,0,0,0,0,0,0,0,0,100,0,0,0,1800,0,,,0.01,,0,,,,1300000,,4,0,Y,Y,N,N,N,N,N,N,,Primary,90,Y,Y,,False,False
cell_viability,Cell viability and extrusion dataset V1 (1).csv,29,be3d8663d843db2e748c9b316c9992fb68740f0185cf56c9ba76e05ca464ad22,CV-0028-be3d8663d843,Jia et al. 2014,10.1016/j.actbio.2014.06.034,10,0,0,0,0,0,0,0,0,0,0,0,0,0,0,0,0,0,100,0,0,0,1800,0,,,0.01,,0,,,,1300000,,4,0,Y,Y,N,N,N,N,N,N,,Primary,95,Y,Y,CV-DUP-007,True,False
cell_viability,Cell viability and extrusion dataset V1 (1).csv,30,be3d8663d843db2e748c9b316c9992fb68740f0185cf56c9ba76e05ca464ad22,CV-0029-be3d8663d843,Jia et al. 2014,10.1016/j.actbio.2014.06.034,10,0,0,0,0,0,0,0,0,0,0,0,0,0,0,0,0,0,100,0,0,0,1800,0,,,0.01,,0,,,,1300000,,4,0,Y,Y,N,N,N,N,N,N,,Primary,95,Y,Y,CV-DUP-007,True,True
cell_viability,Cell viability and extrusion dataset V1 (1).csv,31,2d629ecc2ae52dadd0242316f2c3a8ac767948cc433ec2f8f4fadf5c6090f79f,CV-0030-2d629ecc2ae5,Jia et al. 2014,10.1016/j.actbio.2014.06.034,15,0,0,0,0,0,0,0,0,0,0,0,0,0,0,0,0,0,100,0,0,0,1800,0,,,0.01,,0,,,,1300000,,4,0,Y,Y,N,N,N,N,N,N,,Primary,20,N,N,,False,False
cell_viability,Cell viability and extrusion dataset V1 (1).csv,32,10ed2a587ace0e4b556f470abe19d85fe85e4f623d6c87cc2e4026a0c26c51e2,CV-0031-10ed2a587ace,Jia et al. 2014,10.1016/j.actbio.2014.06.034,15,0,0,0,0,0,0,0,0,0,0,0,0,0,0,0,0,0,100,0,0,0,1800,0,,,0.01,,0,,,,1300000,,4,0,Y,Y,N,N,N,N,N,N,,Primary,95,Y,Y,CV-DUP-002,True,False
cell_viability,Cell viability and extrusion dataset V1 (1).csv,33,10ed2a587ace0e4b556f470abe19d85fe85e4f623d6c87cc2e4026a0c26c51e2,CV-0032-10ed2a587ace,Jia et al. 2014,10.1016/j.actbio.2014.06.034,15,0,0,0,0,0,0,0,0,0,0,0,0,0,0,0,0,0,100,0,0,0,1800,0,,,0.01,,0,,,,1300000,,4,0,Y,Y,N,N,N,N,N,N,,Primary,95,Y,Y,CV-DUP-002,True,True
cell_viability,Cell viability and extrusion dataset V1 (1).csv,34,81fa7ff59fadb02950405fac88feb0c9ea278b07ae4bea523f75e5c2c6f1331b,CV-0033-81fa7ff59fad,Jia et al. 2014,10.1016/j.actbio.2014.06.034,20,0,0,0,0,0,0,0,0,0,0,0,0,0,0,0,0,0,100,0,0,0,1800,0,,,0.01,,0,,,,1300000,,4,0,Y,Y,N,N,N,N,N,N,,Primary,20,N,N,,False,False
cell_viability,Cell viability and extrusion dataset V1 (1).csv,35,32a88a970dd38615a128b6038a5958d1dfec8d305126c3c97f425f3570c5f9de,CV-0034-32a88a970dd3,Jia et al. 2014,10.1016/j.actbio.2014.06.034,20,0,0,0,0,0,0,0,0,0,0,0,0,0,0,0,0,0,100,0,0,0,0,0,,,0.01,,0,,,,1300000,,4,0,Y,Y,N,N,N,N,N,N,,Primary,90,Y,Y,,False,False
cell_viability,Cell viability and extrusion dataset V1 (1).csv,36,bd9be95716f3a98b08089f4f7fb592f8b014ad01e13c65a6a482b5b4a3d44e19,CV-0035-bd9be95716f3,Nair et al. 2009,10.1002/biot.200900004,1.5,0,0,0,0,0,0,0,0,0,0,0,0,0,0,0,0,0,0,0,0,0,0,0,34.47,,,,0,150,,,1000000,22,22,0,Y,Y,N,N,N,N,N,N,,Not_Primary,80,Y,Y,,False,False
cell_viability,Cell viability and extrusion dataset V1 (1).csv,37,4b11bd17a4913d183ef3da48aef89c84270169f77985d498035d332d948ffc06,CV-0036-4b11bd17a491,Nair et al. 2009,10.1002/biot.200900004,1.5,0,0,0,0,0,0,0,0,0,0,0,0,0,0,0,0,0,0,0,0,0,0,0,68.95,,,,0,150,,,1000000,22,22,0,Y,Y,N,N,N,N,N,N,,Not_Primary,75,N,N,,False,False
cell_viability,Cell viability and extrusion dataset V1 (1).csv,38,d0d269de72a0f82e4d8b7298c621b58785067a592bac4f915c5e45f69731ab5c,CV-0037-d0d269de72a0,Nair et al. 2009,10.1002/biot.200900004,1.5,0,0,0,0,0,0,0,0,0,0,0,0,0,0,0,0,0,0,0,0,0,0,0,137.9,,,,0,150,,,1000000,22,22,0,Y,Y,N,N,N,N,N,N,,Not_Primary,52,N,N,,False,False
cell_viability,Cell viability and extrusion dataset V1 (1).csv,39,67bc0cfc91ebf55295c7ec5c1b1bf538d107e8ac7dc830dc764ff15cedb6741f,CV-0038-67bc0cfc91eb,Nair et al. 2009,10.1002/biot.200900004,1.5,0,0,0,0,0,0,0,0,0,0,0,0,0,0,0,0,0,0,0,0,0,0,0,275.79,,,,0,150,,,1000000,22,22,0,Y,Y,N,N,N,N,N,N,,Not_Primary,47,N,N,,False,False
cell_viability,Cell viability and extrusion dataset V1 (1).csv,40,254e77a6b4834598d46bd797fb92da89b417060647ec04fa8940a7a6965b8c9a,CV-0039-254e77a6b483,Nair et al. 2009,10.1002/biot.200900004,1.5,0,0,0,0,0,0,0,0,0,0,0,0,0,0,0,0,0,0,0,0,0,0,0,34.47,,,,0,250,,,1000000,22,22,0,Y,Y,N,N,N,N,N,N,,Not_Primary,82,Y,Y,,False,False
cell_viability,Cell viability and extrusion dataset V1 (1).csv,41,b41226612751cf3b35dfc71344e3cb46a520c338456e43c2c8b5140a2dd0dfb5,CV-0040-b41226612751,Nair et al. 2009,10.1002/biot.200900004,1.5,0,0,0,0,0,0,0,0,0,0,0,0,0,0,0,0,0,0,0,0,0,0,0,68.95,,,,0,250,,,1000000,22,22,0,Y,Y,N,N,N,N,N,N,,Not_Primary,83,Y,Y,,False,False
cell_viability,Cell viability and extrusion dataset V1 (1).csv,42,f86a8983c2530c1ba4670366655275671ee328ed51f49d0a7e462d7a4afb2a84,CV-0041-f86a8983c253,Nair et al. 2009,10.1002/biot.200900004,1.5,0,0,0,0,0,0,0,0,0,0,0,0,0,0,0,0,0,0,0,0,0,0,0,137.9,,,,0,250,,,1000000,22,22,0,Y,Y,N,N,N,N,N,N,,Not_Primary,58,N,N,,False,False
cell_viability,Cell viability and extrusion dataset V1 (1).csv,43,4d0465be16e72752305a1dff6b6d47a8c570068f59954532bfcc5992dc6dd636,CV-0042-4d0465be16e7,Nair et al. 2009,10.1002/biot.200900004,1.5,0,0,0,0,0,0,0,0,0,0,0,0,0,0,0,0,0,0,0,0,0,0,0,275.79,,,,0,250,,,1000000,22,22,0,Y,Y,N,N,N,N,N,N,,Not_Primary,51,N,N,,False,False
cell_viability,Cell viability and extrusion dataset V1 (1).csv,44,8ed78c92ad3f5c97e86448b520d201503379b0d8a1e762e8839fcf9bbbf966bf,CV-0043-8ed78c92ad3f,Nair et al. 2009,10.1002/biot.200900004,1.5,0,0,0,0,0,0,0,0,0,0,0,0,0,0,0,0,0,0,0,0,0,0,0,34.47,,,,0,400,,,1000000,22,22,0,Y,Y,N,N,N,N,N,N,,Not_Primary,83,Y,Y,,False,False
cell_viability,Cell viability and extrusion dataset V1 (1).csv,45,064375202deb6dc86762a89b99eee80e0b3ddd57e7689f5cbef4d691a7828101,CV-0044-064375202deb,Nair et al. 2009,10.1002/biot.200900004,1.5,0,0,0,0,0,0,0,0,0,0,0,0,0,0,0,0,0,0,0,0,0,0,0,68.95,,,,0,400,,,1000000,22,22,0,Y,Y,N,N,N,N,N,N,,Not_Primary,84,Y,Y,,False,False
cell_viability,Cell viability and extrusion dataset V1 (1).csv,46,9fabe48586c517c02ce125635a2c754e3a7d5aea796e5b22df4a17c8def95b7a,CV-0045-9fabe48586c5,Nair et al. 2009,10.1002/biot.200900004,1.5,0,0,0,0,0,0,0,0,0,0,0,0,0,0,0,0,0,0,0,0,0,0,0,137.9,,,,0,400,,,1000000,22,22,0,Y,Y,N,N,N,N,N,N,,Not_Primary,62,N,N,,False,False
cell_viability,Cell viability and extrusion dataset V1 (1).csv,47,5edb643413cc05254c23790ce2dba146c739b966ae8e82bce25ab135954ac1fd,CV-0046-5edb643413cc,Nair et al. 2009,10.1002/biot.200900004,1.5,0,0,0,0,0,0,0,0,0,0,0,0,0,0,0,0,0,0,0,0,0,0,0,275.79,,,,0,400,,,1000000,22,22,0,Y,Y,N,N,N,N,N,N,,Not_Primary,58,N,N,,False,False
cell_viability,Cell viability and extrusion dataset V1 (1).csv,48,a34f1b039659333c3358d1d31205004ac34cb4821232f0e9580b911925fb0a63,CV-0047-a34f1b039659,Li et al. 2017,10.1021/acsami.7b04216,3,0,0,0,0,0,0,0,0,0,0,0,0,0,0,0,0,0,360.43,0,0,0,600,0,215,7.6,,,0,250,370.2,,3000000,22,22,0,N,N,Y,Y,N,N,N,N,S,Not_Primary,94,Y,Y,,False,False
cell_viability,Cell viability and extrusion dataset V1 (1).csv,49,08a442ccdd3a9ba7bb8cc9cf9173645753b29a37aa6eea4437fa3c5325790ac8,CV-0048-08a442ccdd3a,Li et al. 2017,10.1021/acsami.7b04216,3,0,0,0,0,0,0,0,0,0,0,0,0,0,0,0,0,0,360.43,0,0,0,600,0,215,7.6,,,0,250,,,3000000,22,22,3,N,N,Y,Y,N,N,N,N,S,Not_Primary,97,Y,Y,,False,False
cell_viability,Cell viability and extrusion dataset V1 (1).csv,50,a28cb3a9f7727ca7a1ae16d1befd04e1c4f4d9dff8c1ab0a81a8400743d5898d,CV-0049-a28cb3a9f772,Li et al. 2017,10.1021/acsami.7b04216,3,0,0,0,0,0,0,0,0,0,0,0,0,0,0,0,0,0,360.43,0,0,0,600,0,215,7.6,,,0,250,336.92,,3000000,22,22,5,N,N,Y,Y,N,N,N,N,S,Not_Primary,95,Y,Y,,False,False
cell_viability,Cell viability and extrusion dataset V1 (1).csv,51,6f046f2780372068a3068ff36cc26fa41677129994cc38efafa2e93a48a84cf0,CV-0050-6f046f278037,Tabriz et al. 2015,10.1088/1758-5090/7/4/045012,2,0,0,0,0,0,0,0,0,0,0,0,0,0,0,0,0,0,0,0,0,0,0,0,,,0.45,6,0,330,,,5250000,22,,0,Y,N,Y,N,N,N,N,N,S,Not_Primary,95,Y,Y,,False,False
cell_viability,Cell viability and extrusion dataset V1 (1).csv,52,850c8828da5fd2816b579988791452a16a9fcd9e782e070dc112b11b99c5408f,CV-0051-850c8828da5f,Tabriz et al. 2015,10.1088/1758-5090/7/4/045012,3,0,0,0,0,0,0,0,0,0,0,0,0,0,0,0,0,0,0,0,0,0,0,0,,,0.45,6,0,330,,,5250000,22,,0,Y,N,Y,N,N,N,N,N,S,Not_Primary,94,Y,Y,,False,False
cell_viability,Cell viability and extrusion dataset V1 (1).csv,53,82cd6de5890abbd9adfae8efebe2cba41f17a7eeeafac78a4cec059f21f75890,CV-0052-82cd6de5890a,Tabriz et al. 2015,10.1088/1758-5090/7/4/045012,4,0,0,0,0,0,0,0,0,0,0,0,0,0,0,0,0,0,0,0,0,0,0,0,,,0.45,6,0,330,,,5250000,22,,0,Y,N,Y,N,N,N,N,N,S,Not_Primary,92,Y,Y,,False,False
cell_viability,Cell viability and extrusion dataset V1 (1).csv,54,f3df3fb1f1bf27145480a65909068f4fab2e23de2fd14566fb6b4e33ac8208f2,CV-0053-f3df3fb1f1bf,Tabriz et al. 2015,10.1088/1758-5090/7/4/045012,5,0,0,0,0,0,0,0,0,0,0,0,0,0,0,0,0,0,0,0,0,0,0,0,,,0.45,6,0,330,,,5250000,22,,0,Y,N,Y,N,N,N,N,N,S,Not_Primary,83,Y,Y,,False,False
cell_viability,Cell viability and extrusion dataset V1 (1).csv,55,2c47a4c4b5e3afdebe9da2009a1f16b3cf3fa2073257ce0a77dd75c205925acb,CV-0054-2c47a4c4b5e3,Tabriz et al. 2015,10.1088/1758-5090/7/4/045012,6,0,0,0,0,0,0,0,0,0,0,0,0,0,0,0,0,0,0,0,0,0,0,0,,,0.45,6,0,330,,,5250000,22,,0,Y,N,Y,N,N,N,N,N,S,Not_Primary,61,N,N,,False,False
cell_viability,Cell viability and extrusion dataset V1 (1).csv,56,321b7f55533169876da44b4ae47fbd39c1b060ce500f9d30f73c6ad25f24b945,CV-0055-321b7f555331,Tabriz et al. 2015,10.1088/1758-5090/7/4/045012,4,0,0,0,0,0,0,0,0,0,0,0,0,0,0,0,0,0,100,0,60,0,720,0,,,0.45,6,0,330,,,5250000,22,,0,Y,N,Y,N,N,N,N,N,S,Not_Primary,92.9,Y,Y,,False,False
cell_viability,Cell viability and extrusion dataset V1 (1).csv,57,6a07a77e2f7eb7d2df676b1ee89f8b1bfdf3be877523cda50b786ef85dcceadc,CV-0056-6a07a77e2f7e,Tabriz et al. 2015,10.1088/1758-5090/7/4/045012,4,0,0,0,0,0,0,0,0,0,0,0,0,0,0,0,0,0,100,0,60,0,720,0,,,0.45,6,0,330,,,5250000,22,,2,Y,N,Y,N,N,N,N,N,S,Not_Primary,96,Y,Y,,False,False
cell_viability,Cell viability and extrusion dataset V1 (1).csv,58,176dd9ece4b93028e1bbe97e0067d4572aa63d4f5984bc50e69d461227660064,CV-0057-176dd9ece4b9,Tabriz et al. 2015,10.1088/1758-5090/7/4/045012,4,0,0,0,0,0,0,0,0,0,0,0,0,0,0,0,0,0,100,0,60,0,720,0,,,0.45,6,0,330,,,5250000,22,,4,Y,N,Y,N,N,N,N,N,S,Not_Primary,94,Y,Y,,False,False
cell_viability,Cell viability and extrusion dataset V1 (1).csv,59,b8b5d3a0d81bfe724b646278ef62f323f58b7037ab055291a332702fbc872e4c,CV-0058-b8b5d3a0d81b,Tabriz et al. 2015,10.1088/1758-5090/7/4/045012,4,0,0,0,0,0,0,0,0,0,0,0,0,0,0,0,0,0,100,0,60,0,720,0,,,0.45,6,0,330,,,5250000,22,,7,Y,N,Y,N,N,N,N,N,S,Not_Primary,87,Y,Y,,False,False
cell_viability,Cell viability and extrusion dataset V1 (1).csv,60,8f16276dbe6d4c30657d534463a6da54b16a3e63a9ea3189e475939f6c2faa9a,CV-0059-8f16276dbe6d,Tabriz et al. 2015,10.1088/1758-5090/7/4/045012,4,0,0,0,0,0,0,0,0,0,0,0,0,0,0,0,0,0,100,0,60,0,720,0,,,0.45,6,0,330,,,5250000,22,,9,Y,N,Y,N,N,N,N,N,S,Not_Primary,89,Y,Y,,False,False
cell_viability,Cell viability and extrusion dataset V1 (1).csv,61,d25a3ba66a854560316fc462b4ed9ae4fe0826e3091ba3b28c837f3dbc1abf72,CV-0060-d25a3ba66a85,Tabriz et al. 2015,10.1088/1758-5090/7/4/045012,4,0,0,0,0,0,0,0,0,0,0,0,0,0,0,0,0,0,100,0,60,0,720,0,,,0.45,6,0,330,,,5250000,22,,11,Y,N,Y,N,N,N,N,N,S,Not_Primary,88,Y,Y,,False,False
cell_viability,Cell viability and extrusion dataset V1 (1).csv,62,7e3d27e58b6aeb40b11360749a55a30beaf5123bcef3092ba3859550a13bf261,CV-0061-7e3d27e58b6a,Müller et al .2017,10.1007/s10439-016-1704-5,1,0,0,0,0,0,0,0,0,0,0,0,0,1.36,0,0,0,0,100,0,0,0,720,0,15,,,,0,413,,,6000000,,,1,Y,Y,N,N,N,N,N,N,S,Primary,53,N,N,,False,False
cell_viability,Cell viability and extrusion dataset V1 (1).csv,63,833c41f34dba7a5fbdf2568a0d4c9bf91c8332dffbfcd1e0cfaf0c2e4e0f56ce,CV-0062-833c41f34dba,Müller et al .2017,10.1007/s10439-016-1704-5,1,0,0,0,0,0,0,0,0,0,0,0,0,1.36,0,0,0,0,100,0,0,0,720,0,15,,,,0,413,,,6000000,,,14,Y,Y,N,N,N,N,N,N,S,Primary,86,Y,Y,,False,False
cell_viability,Cell viability and extrusion dataset V1 (1).csv,64,b7eaf32f4f20bf2403de1105366699a626ec2aef04a42fd906491970e7d88a1d,CV-0063-b7eaf32f4f20,Müller et al .2017,10.1007/s10439-016-1704-5,1,0,0,0,0,0,0,0,0,0,0,0,0,1.36,0,0,0,0,100,0,0,0,720,0,15,,,,0,413,,,6000000,,,28,Y,Y,N,N,N,N,N,N,S,Primary,92,Y,Y,,False,False
cell_viability,Cell viability and extrusion dataset V1 (1).csv,65,8014344652ec29a1bc4fd0169166dafed19692b1ec586d1a8c064eed4b62d09e,CV-0064-8014344652ec,Müller et al .2017,10.1007/s10439-016-1704-5,1,0,0,0,0,0,0,0,0,0,0,0,0,1.36,0,0,0,0,100,0,0,0,720,0,6,,,,0,413,,,6000000,,,1,Y,Y,N,N,N,N,N,N,C,Primary,53,N,N,,False,False
cell_viability,Cell viability and extrusion dataset V1 (1).csv,66,2530fb19be6557b255ea491f7359da57eb224b6b943c13e8553eab4f15fe38ef,CV-0065-2530fb19be65,Müller et al .2017,10.1007/s10439-016-1704-5,1,0,0,0,0,0,0,0,0,0,0,0,0,1.36,0,0,0,0,100,0,0,0,720,0,6,,,,0,413,,,6000000,,,14,Y,Y,N,N,N,N,N,N,C,Primary,83,Y,Y,,False,False
cell_viability,Cell viability and extrusion dataset V1 (1).csv,67,bfcdc7d9836a6f4d49c10b005c86cc9e6268cf382a03abef22e6020e423dc4d7,CV-0066-bfcdc7d9836a,Müller et al .2017,10.1007/s10439-016-1704-5,1,0,0,0,0,0,0,0,0,0,0,0,0,1.36,0,0,0,0,100,0,0,0,720,0,6,,,,0,413,,,6000000,,,28,Y,Y,N,N,N,N,N,N,C,Primary,92,Y,Y,,False,False
cell_viability,Cell viability and extrusion dataset V1 (1).csv,68,0d981bdfd43dfe7e8b0560755f8e5f27236a71b4a91dcc73ec21f060af8715cf,CV-0067-0d981bdfd43d,Müller et al .2017,10.1007/s10439-016-1704-5,1,0,0,0,0,0,0,0,0,0,0,0,0,1.36,0,0,0,0,100,0,0,0,720,0,21,,,,0,337,,,6000000,,,1,Y,Y,N,N,N,N,N,N,S,Primary,51,N,N,,False,False
cell_viability,Cell viability and extrusion dataset V1 (1).csv,69,5dd916881e378c5156922a4fa59bda9d70eabb4ea1c06b04e46375796d45dd93,CV-0068-5dd916881e37,Müller et al .2017,10.1007/s10439-016-1704-5,1,0,0,0,0,0,0,0,0,0,0,0,0,1.36,0,0,0,0,100,0,0,0,720,0,21,,,,0,337,,,6000000,,,14,Y,Y,N,N,N,N,N,N,S,Primary,68,N,N,,False,False
cell_viability,Cell viability and extrusion dataset V1 (1).csv,70,1c8ecb628e213ae924a81f5dee7e77744783a95788473bfb233a5bfa12df6edb,CV-0069-1c8ecb628e21,Müller et al .2017,10.1007/s10439-016-1704-5,1,0,0,0,0,0,0,0,0,0,0,0,0,1.36,0,0,0,0,100,0,0,0,720,0,21,,,,0,337,,,6000000,,,28,Y,Y,N,N,N,N,N,N,S,Primary,85,Y,Y,,False,False
cell_viability,Cell viability and extrusion dataset V1 (1).csv,71,322bb3dcbe0760573cce4287b3ce01996d0f3a6fcb8f0f3989a1e59e70530bc9,CV-0070-322bb3dcbe07,Müller et al .2017,10.1007/s10439-016-1704-5,1,0,0,0,0,0,0,0,0,0,0,0,0,1.36,0,0,0,0,100,0,0,0,720,0,28,,,,0,260,,,6000000,,,1,Y,Y,N,N,N,N,N,N,C,Primary,62,N,N,,False,False
cell_viability,Cell viability and extrusion dataset V1 (1).csv,72,c9d44433f71b628901cc10ae810c9a3e87e639356f07e5ebe69bfbed3e4761b2,CV-0071-c9d44433f71b,Müller et al .2017,10.1007/s10439-016-1704-5,1,0,0,0,0,0,0,0,0,0,0,0,0,1.36,0,0,0,0,100,0,0,0,720,0,28,,,,0,260,,,6000000,,,14,Y,Y,N,N,N,N,N,N,C,Primary,73,N,N,,False,False
cell_viability,Cell viability and extrusion dataset V1 (1).csv,73,ce5d61be0790008bcf313c1395010583d729e9e2d7eb17d79bb39e56840fc4ea,CV-0072-ce5d61be0790,Müller et al .2017,10.1007/s10439-016-1704-5,1,0,0,0,0,0,0,0,0,0,0,0,0,1.36,0,0,0,0,100,0,0,0,720,0,28,,,,0,260,,,6000000,,,28,Y,Y,N,N,N,N,N,N,C,Primary,94,Y,Y,,False,False
cell_viability,Cell viability and extrusion dataset V1 (1).csv,74,c740b4b9d4f6a6a6bfc1df0f8060b372ed2207725dd1e184a9e105d19e85aadb,CV-0073-c740b4b9d4f6,Müller et al .2017,10.1007/s10439-016-1704-5,1,0,0,0,0,0,0,0,0,0,0,0,0,1.36,0,0,0,0,100,0,0,0,720,0,6,,,,0,260,,,6000000,,,1,Y,Y,N,N,N,N,N,N,S,Primary,54.5,N,N,,False,False
cell_viability,Cell viability and extrusion dataset V1 (1).csv,75,95be252d687e10b1f8b9da60974189228a9368a62dd34ad4254f98cf3ca02156,CV-0074-95be252d687e,Müller et al .2017,10.1007/s10439-016-1704-5,1,0,0,0,0,0,0,0,0,0,0,0,0,1.36,0,0,0,0,100,0,0,0,720,0,6,,,,0,260,,,6000000,,,14,Y,Y,N,N,N,N,N,N,S,Primary,85,Y,Y,,False,False
cell_viability,Cell viability and extrusion dataset V1 (1).csv,76,50fe66aa5ef6760df4849466b5d5bab071bf3514f852edce8c9dc67ccb1483c4,CV-0075-50fe66aa5ef6,Müller et al .2017,10.1007/s10439-016-1704-5,1,0,0,0,0,0,0,0,0,0,0,0,0,1.36,0,0,0,0,100,0,0,0,720,0,6,,,,0,260,,,6000000,,,28,Y,Y,N,N,N,N,N,N,S,Primary,90,Y,Y,,False,False
cell_viability,Cell viability and extrusion dataset V1 (1).csv,77,1e0712813f600f520f28406e6b9e7ba4bce523a75e6284c5f80f89871c92b470,CV-0076-1e0712813f60,Müller et al .2017,10.1007/s10439-016-1704-5,1,0,0,0,0,0,0,0,0,0,0,0,0,1.36,0,0,0,0,100,0,0,0,720,0,38,,,,0,210,,,6000000,,,1,Y,Y,N,N,N,N,N,N,C,Primary,49,N,N,,False,False
cell_viability,Cell viability and extrusion dataset V1 (1).csv,78,76ecd33aca3a9b3ed5892c8d7d474a6de1318965371c70726b3df2df5e67b69f,CV-0077-76ecd33aca3a,Müller et al .2017,10.1007/s10439-016-1704-5,1,0,0,0,0,0,0,0,0,0,0,0,0,1.36,0,0,0,0,100,0,0,0,720,0,38,,,,0,210,,,6000000,,,14,Y,Y,N,N,N,N,N,N,C,Primary,74,N,N,,False,False
cell_viability,Cell viability and extrusion dataset V1 (1).csv,79,d818e383555abdd24f3ceea62933a33d73d28b8953cfb6b26ad632a2dc6ea7db,CV-0078-d818e383555a,Müller et al .2017,10.1007/s10439-016-1704-5,1,0,0,0,0,0,0,0,0,0,0,0,0,1.36,0,0,0,0,100,0,0,0,720,0,38,,,,0,210,,,6000000,,,28,Y,Y,N,N,N,N,N,N,C,Primary,80,Y,Y,,False,False
cell_viability,Cell viability and extrusion dataset V1 (1).csv,80,1093e08bec673750e4c99e9a91822583c75c2bd8ae884ef050a1bfdc338b5911,CV-0079-1093e08bec67,Müller et al .2017,10.1007/s10439-016-1704-5,1,0,0,0,0,0,0,0,0,0,0,0,0,1.36,0,0,0,0,100,0,0,0,720,0,10,,,,0,210,,,6000000,,,1,Y,Y,N,N,N,N,N,N,S,Primary,65.5,N,N,,False,False
cell_viability,Cell viability and extrusion dataset V1 (1).csv,81,b1055417401cc2ec02faa51ba36076bdb9c4354d152c35cdf89af7beeaed6a98,CV-0080-b1055417401c,Müller et al .2017,10.1007/s10439-016-1704-5,1,0,0,0,0,0,0,0,0,0,0,0,0,1.36,0,0,0,0,100,0,0,0,720,0,10,,,,0,210,,,6000000,,,14,Y,Y,N,N,N,N,N,N,S,Primary,65,N,N,,False,False
cell_viability,Cell viability and extrusion dataset V1 (1).csv,82,4ae3be3ccf70a6d34950217a42c964b92968b8297300e58a80e48187fbba9c35,CV-0081-4ae3be3ccf70,Müller et al .2017,10.1007/s10439-016-1704-5,1,0,0,0,0,0,0,0,0,0,0,0,0,1.36,0,0,0,0,100,0,0,0,720,0,10,,,,0,210,,,6000000,,,28,Y,Y,N,N,N,N,N,N,S,Primary,72,N,N,,False,False
cell_viability,Cell viability and extrusion dataset V1 (1).csv,83,df1dc1211b8f9fbde9406189b23d8cd7e6664592dc57270ba184213671f7202d,CV-0082-df1dc1211b8f,Müller et al .2017,10.1007/s10439-016-1704-5,1,0,0,0,0,0,0,0,0,0,0,0,0,1.36,0,0,0,0,100,0,0,0,720,0,74,,,,0,159,,,6000000,,,1,Y,Y,N,N,N,N,N,N,S,Primary,60,N,N,,False,False
cell_viability,Cell viability and extrusion dataset V1 (1).csv,84,cff1744b0d1b67eb5d58e5a469e7afb9d506986e1aa35c1725472adec1d129dd,CV-0083-cff1744b0d1b,Müller et al .2017,10.1007/s10439-016-1704-5,1,0,0,0,0,0,0,0,0,0,0,0,0,1.36,0,0,0,0,100,0,0,0,720,0,74,,,,0,159,,,6000000,,,14,Y,Y,N,N,N,N,N,N,S,Primary,54,N,N,,False,False
cell_viability,Cell viability and extrusion dataset V1 (1).csv,85,6809b50c159ed07660a406ebb4ba4f33dd3701588004b114d20c1248423f5f3f,CV-0084-6809b50c159e,Müller et al .2017,10.1007/s10439-016-1704-5,1,0,0,0,0,0,0,0,0,0,0,0,0,1.36,0,0,0,0,100,0,0,0,720,0,74,,,,0,159,,,6000000,,,28,Y,Y,N,N,N,N,N,N,S,Primary,80,Y,Y,,False,False
cell_viability,Cell viability and extrusion dataset V1 (1).csv,86,2226b7f1f6fbadf14c9b0dcfa64efbf52caf22cf65bcd041d2acf9b0f333a135,CV-0085-2226b7f1f6fb,Müller et al .2017,10.1007/s10439-016-1704-5,1,0,0,0,0,0,0,0,0,0,0,0,0,1.36,0,0,0,0,100,0,0,0,720,0,45,,,,0,150,,,6000000,,,1,Y,Y,N,N,N,N,N,N,S,Primary,55,N,N,,False,False
cell_viability,Cell viability and extrusion dataset V1 (1).csv,87,e2bed2c6536ebef0dcf635d67f1f412095e5f570a13a570367370d2b9dab2e30,CV-0086-e2bed2c6536e,Müller et al .2017,10.1007/s10439-016-1704-5,1,0,0,0,0,0,0,0,0,0,0,0,0,1.36,0,0,0,0,100,0,0,0,720,0,45,,,,0,150,,,6000000,,,14,Y,Y,N,N,N,N,N,N,S,Primary,59,N,N,,False,False
cell_viability,Cell viability and extrusion dataset V1 (1).csv,88,c175e5dd0480e967f905e34db7003e0298f7f594496d8b16cc947981f38c9597,CV-0087-c175e5dd0480,Müller et al .2017,10.1007/s10439-016-1704-5,1,0,0,0,0,0,0,0,0,0,0,0,0,1.36,0,0,0,0,100,0,0,0,720,0,45,,,,0,150,,,6000000,,,28,Y,Y,N,N,N,N,N,N,S,Primary,68,N,N,,False,False
cell_viability,Cell viability and extrusion dataset V1 (1).csv,89,6ea077488e5d6d174c70821b4acfd22afcae883afe0ea94841e9526b0bf346c0,CV-0088-6ea077488e5d,Müller et al .2017,10.1007/s10439-016-1704-5,1,0,0,0,0,0,0,0,0,0,0,0,0,1.36,0,0,0,0,100,0,0,0,720,0,45,,,,0,300,,,6000000,,,1,Y,Y,N,N,N,N,N,N,S,Primary,58,N,N,,False,False
cell_viability,Cell viability and extrusion dataset V1 (1).csv,90,7a1b8ee374193a5f4a9e9183998ef87d62a5ef8f30ed5047e0947918bd4d1f33,CV-0089-7a1b8ee37419,Müller et al .2017,10.1007/s10439-016-1704-5,1,0,0,0,0,0,0,0,0,0,0,0,0,1.36,0,0,0,0,100,0,0,0,720,0,45,,,,0,300,,,6000000,,,14,Y,Y,N,N,N,N,N,N,S,Primary,59.5,N,N,,False,False
cell_viability,Cell viability and extrusion dataset V1 (1).csv,91,8619fdbc66e9863468379dbe9a228b2d3fd3baa4c44a8f25c702c57e88a98189,CV-0090-8619fdbc66e9,Müller et al .2017,10.1007/s10439-016-1704-5,1,0,0,0,0,0,0,0,0,0,0,0,0,1.36,0,0,0,0,100,0,0,0,720,0,45,,,,0,300,,,6000000,,,28,Y,Y,N,N,N,N,N,N,S,Primary,65,N,N,,False,False
cell_viability,Cell viability and extrusion dataset V1 (1).csv,92,8a1a4364ed75eb38791b1531f3f0bc8f6626699f684d80a6c05319947e4b6d29,CV-0091-8a1a4364ed75,Ning et al. 2018,10.1088/1758-5090/aacd30,2,0,0,1,0,0,4,0,0,0,0,0,0,0,0,0,0,0,20,0,0,0,1080,0,30,9,,,0,200,287.01,,1000000,,22,1,Y,N,N,Y,N,N,Y,N,S,Not_Primary,89.1,Y,Y,,False,False
cell_viability,Cell viability and extrusion dataset V1 (1).csv,93,b4444104aa1376b6fd71547e3dca8baa72a2d68c2d527087bb003298c72c7ecc,CV-0092-b4444104aa13,Ning et al. 2018,10.1088/1758-5090/aacd30,2,0,0,1,0,0,4,0,0,0,0,0,0,0,0,0,0,0,20,0,0,0,1080,0,30,9,,,0,200,308.09,,1000000,,22,4,Y,N,N,Y,N,N,Y,N,S,Not_Primary,97.8,Y,Y,,False,False
cell_viability,Cell viability and extrusion dataset V1 (1).csv,94,54b0f721cdd886be4e38bbce3a47a01e3cbd9c714228926dbd746ab8a86f0e15,CV-0093-54b0f721cdd8,Ning et al. 2018,10.1088/1758-5090/aacd30,2,0,0,1,0,0,4,0,0,0,0,0,0,0,0,0,0,0,20,0,0,0,1080,0,30,9,,,0,200,328.74,,1000000,,22,10,Y,N,N,Y,N,N,Y,N,S,Not_Primary,98,Y,Y,,False,False
cell_viability,Cell viability and extrusion dataset V1 (1).csv,95,6a23278ad47329f083fb36b861df3796420fba3c65b68da0416514a857e70a78,CV-0094-6a23278ad473,Ning et al. 2018,10.1088/1758-5090/aacd30,2,0,0,1,0,0,4,0,0,0,0,0,0,0,0,0,0,0,20,0,0,0,1080,0,30,9,,,0,200,286.84,,1000000,,22,1,Y,N,N,Y,N,N,Y,N,S,Not_Primary,90.4,Y,Y,,False,False
cell_viability,Cell viability and extrusion dataset V1 (1).csv,96,9d8bc376342b9be2e7ce96964aec7c52f62bc3385c645b0c30a4f1a1971fcf59,CV-0095-9d8bc376342b,Ning et al. 2018,10.1088/1758-5090/aacd30,2,0,0,1,0,0,4,0,0,0,0,0,0,0,0,0,0,0,20,0,0,0,1080,0,30,9,,,0,200,298.04,,1000000,,22,4,Y,N,N,Y,N,N,Y,N,S,Not_Primary,95.5,Y,Y,,False,False
cell_viability,Cell viability and extrusion dataset V1 (1).csv,97,7eb4e0f2aa414ecb733dca0991eef9fd1efade3d7ca05eaa56b181891dc80563,CV-0096-7eb4e0f2aa41,Ning et al. 2018,10.1088/1758-5090/aacd30,2,0,0,1,0,0,4,0,0,0,0,0,0,0,0,0,0,0,20,0,0,0,1080,0,30,9,,,0,200,296.7,,1000000,,22,10,Y,N,N,Y,N,N,N,N,S,Not_Primary,97.8,Y,Y,,False,False
cell_viability,Cell viability and extrusion dataset V1 (1).csv,98,7369ef00b95c151e6d932001d15a21d112ee24a27d0fa0fe3a5b0e58ea1bf76c,CV-0097-7369ef00b95c,Kesti et al. 2015,10.1016/j.actbio.2014.09.033,2,0,0,0,0,0,0,0,0,0,0,0,3,0,0,0,0,0,0,,0,20,22.5,0,20,13.33333333,,,0,410,,,6000000,22,4,0,Y,Y,N,N,N,N,N,N,S,Primary,98,Y,Y,,False,False
cell_viability,Cell viability and extrusion dataset V1 (1).csv,99,64fb2e5e55fc31a32caf578e14801d3a8502242df3e0adb193ecda49ca047508,CV-0098-64fb2e5e55fc,Kesti et al. 2015,10.1016/j.actbio.2014.09.033,2,0,0,0,0,0,0,0,0,0,0,0,3,0,0,0,0,0,0,,0,20,22.5,0,20,13.33333333,,,0,410,,,6000000,22,4,0.125,Y,Y,N,N,N,N,N,N,S,Primary,80,Y,Y,,False,False
cell_viability,Cell viability and extrusion dataset V1 (1).csv,100,316f1366ad7759ec5b7ca2b5e2933cd6b72961d786133f43f5b206a929d1e936,CV-0099-316f1366ad77,Kesti et al. 2015,10.1016/j.actbio.2014.09.033,2,0,0,0,0,0,0,0,0,0,0,0,3,0,0,0,0,0,0,,0,20,22.5,0,20,13.33333333,,,0,410,,,6000000,22,4,4,Y,Y,N,N,N,N,N,N,S,Primary,97,Y,Y,,False,False
cell_viability,Cell viability and extrusion dataset V1 (1).csv,101,c967dc83001219410b6420e149f65b689eaf7f737418b6bc82eff5ad061543b8,CV-0100-c967dc830012,Kesti et al. 2015,10.1016/j.actbio.2014.09.033,2,0,0,0,0,0,0,0,0,0,0,0,3,0,0,0,0,0,0,,0,20,22.5,0,20,13.33333333,,,0,410,,,6000000,22,4,7,Y,Y,N,N,N,N,N,N,S,Primary,97,Y,Y,,False,False
cell_viability,Cell viability and extrusion dataset V1 (1).csv,102,f892bde0a9c264b266a080a510d09632b8c8068a3f0edf025d906873a52fc5bb,CV-0101-f892bde0a9c2,Markstedt et al. 2015,10.1021/acs.biomac.5b00188,0.5,0,0,0,0,0,0,0,0,0,0,0,0,2,0,0,0,0,90,0,0,0,600,0,40,,,5,0,300,,1200,15000000,,22,1,N,Y,N,N,N,N,N,N,S,Primary,72.7,N,N,,False,False
cell_viability,Cell viability and extrusion dataset V1 (1).csv,103,5f935fed7ddfca17437e6ccafc7092958c55313f08f1a15d05d630c09d7df372,CV-0102-5f935fed7ddf,Markstedt et al. 2015,10.1021/acs.biomac.5b00188,0.5,0,0,0,0,0,0,0,0,0,0,0,0,2,0,0,0,0,90,0,0,0,600,0,40,,,5,0,300,443.96,1200,15000000,,22,7,N,Y,N,N,N,N,N,N,S,Primary,84.6,Y,Y,,False,False
cell_viability,Cell viability and extrusion dataset V1 (1).csv,104,4fb0282d057d8556f709b014cef4927ff59186e3b088c6bfb3b8a61c2ac2e132,CV-0103-4fb0282d057d,Shim et al. 2012,10.1088/0960-1317/22/8/085014,4,0,0,0,0,0,0,0,0,0,0,0,0,0,0,0,0,0,100,145,0,0,600,0,,0.01,,,0,250,624.48,750,1000000,,22,1,Y,N,N,N,N,N,N,N,S,Not_Primary,93.9,Y,Y,,False,False
cell_viability,Cell viability and extrusion dataset V1 (1).csv,105,0d87a9511c3c7566d1e1716c164033c0796b83b19b8b56762ffbf72f24f624ed,CV-0104-0d87a9511c3c,Shim et al. 2012,10.1088/0960-1317/22/8/085014,4,0,0,0,0,0,0,0,0,0,0,0,0,0,0,0,0,0,100,145,0,0,600,0,,0.01,,,0,250,68.27,750,1000000,,22,7,Y,N,N,N,N,N,N,N,S,Not_Primary,95.2,Y,Y,,False,False
cell_viability,Cell viability and extrusion dataset V1 (1).csv,106,75dcb2e1eea2b2c8425f15a9b9528bba97f030611e55b145a270db3a019beee7,CV-0105-75dcb2e1eea2,Shim et al. 2012,10.1088/0960-1317/22/8/085014,4,0,0,0,0,0,0,0,0,0,0,0,0,0,0,0,0,0,100,145,0,0,600,0,,0.01,,,0,250,611.93,750,1000000,,22,1,Y,N,N,N,N,N,N,N,S,Primary,89.5,Y,Y,,False,False
cell_viability,Cell viability and extrusion dataset V1 (1).csv,107,182703769f2cecc3ff3535fe018eef7cadd313775ae7fc5679b3d6bb7ec74595,CV-0106-182703769f2c,Shim et al. 2012,10.1088/0960-1317/22/8/085014,4,0,0,0,0,0,0,0,0,0,0,0,0,0,0,0,0,0,100,145,0,0,600,0,,0.01,,,0,250,595.83,750,1000000,,22,7,Y,N,N,N,N,N,N,N,S,Primary,93.6,Y,Y,,False,False
cell_viability,Cell viability and extrusion dataset V1 (1).csv,108,2d4746daee01498c520b919702ca059fd1dfa3500ff670c7357933795ffd667a,CV-0107-2d4746daee01,He et al. 2016,10.1038/srep29977,2.5,8,0,0,0,0,0,0,0,0,0,0,0,0,0,0,0,0,,0,0,0,300,0,,,,,0,400,,,100000,37,5,1,Y,Y,N,N,N,N,N,N,C,Not_Primary,92,Y,Y,,False,False
cell_viability,Cell viability and extrusion dataset V1 (1).csv,109,029cbc05e4fb340ecdd8afa604a305a68325ddc678e3c48d0c29f5bd9a1a04ea,CV-0108-029cbc05e4fb,He et al. 2016,10.1038/srep29977,2.5,8,0,0,0,0,0,0,0,0,0,0,0,0,0,0,0,0,,0,0,0,300,0,,,,,0,400,,,100000,37,5,4,Y,Y,N,N,N,N,N,N,C,Not_Primary,81,Y,Y,,False,False
cell_viability,Cell viability and extrusion dataset V1 (1).csv,110,1d31c81eeb4c09136ebd7c785059b1193c84bb19ac7d3da088c51ee4099db715,CV-0109-1d31c81eeb4c,He et al. 2016,10.1038/srep29977,2.5,8,0,0,0,0,0,0,0,0,0,0,0,0,0,0,0,0,,0,0,0,300,0,,,,,0,400,,,100000,37,5,7,Y,Y,N,N,N,N,N,N,C,Not_Primary,60.3,N,N,,False,False
cell_viability,Cell viability and extrusion dataset V1 (1).csv,111,84dea6d0ec5962d5d2c34034c8975f9cbec87fa79f972f077afc37ffa4f96574,CV-0110-84dea6d0ec59,Daly et al. 2016,10.1088/1758-5090/8/4/045002,3.5,0,0,0,0,0,0,0,0,0,0,0,0,0,0,0,0,0,50,0,0,0,900,0,200,,,,0,260,,,20000000,21,,28,N,Y,N,Y,N,N,N,N,S,Primary,74,N,N,,False,False
cell_viability,Cell viability and extrusion dataset V1 (1).csv,112,c3a3611079183de5287b2427aeb70bcbcf4ad903a617628694211bb6b16a2a14,CV-0111-c3a361107918,Daly et al. 2016,10.1088/1758-5090/8/4/045002,0,0,0,0,0,0,0,0,0,0,0,0,0,0,0,0,0,2,0,0,0,0,900,0,200,,,,0,260,,,20000000,37,,28,N,Y,N,N,N,N,N,N,S,Primary,77.1,N,N,,False,False
cell_viability,Cell viability and extrusion dataset V1 (1).csv,113,720a4bc5b7567f81a27dbb0155ee3d8f16619089ed1a7c832497fddac6bf70a0,CV-0112-720a4bc5b756,Daly et al. 2016,10.1088/1758-5090/8/4/045002,0,0,0,0,0,0,0,0,0,0,0,0,0,0,0,,0,0,0,0,0,0,1800,900,140,,,,0,260,,,20000000,21,,28,N,N,N,N,N,Y,N,N,S,Primary,72.4,N,N,,False,False
cell_viability,Cell viability and extrusion dataset V1 (1).csv,114,9e702b7f59df736f78e74425b35e30a4feadb8455c93c1d402ef43ee4e46f3d8,CV-0113-9e702b7f59df,Daly et al. 2016,10.1088/1758-5090/8/4/045002,0,0,10,0,0,0,0,0,0,0,0,0,0,0,0,0,0,0,0,0,0,0,1800,900,60,,,,0,260,,,20000000,28,,28,N,Y,N,Y,N,Y,N,N,S,Primary,78,N,N,,False,False
cell_viability,Cell viability and extrusion dataset V1 (1).csv,115,322d9f9776c64aa536b32739135f60c330c2c0d4f26a7dd2ac8070e7cd9eaf5b,CV-0114-322d9f9776c6,Kirillova et al. 2017,10.1002/adma.201703443,3,0,0,2,0,0,0,0,0,0,0,0,0,0,0,0,0,0,0,0,0,0,0,120,,,,1.333,0,250,,,500000,,22,1,N,Y,N,N,N,Y,N,N,S,Not_Primary,97.3,Y,Y,,False,False
cell_viability,Cell viability and extrusion dataset V1 (1).csv,116,61f6acb6b0f707045ed0e23701f2354472c414afbc03137feaea3cb320ec5b72,CV-0115-61f6acb6b0f7,Kirillova et al. 2017,10.1002/adma.201703443,3,0,0,2,0,0,0,0,0,0,0,0,0,0,0,0,0,0,0,0,0,0,0,120,,,,1.333,0,250,,,500000,,22,2,N,Y,N,N,N,Y,N,N,S,Not_Primary,98,Y,Y,,False,False
cell_viability,Cell viability and extrusion dataset V1 (1).csv,117,0f9f3854dfe9d395b9e9dd04d32cf71481e396877bf22f1ac6f54a01e6f9cd97,CV-0116-0f9f3854dfe9,Kirillova et al. 2017,10.1002/adma.201703443,3,0,0,2,0,0,0,0,0,0,0,0,0,0,0,0,0,0,0,0,0,0,0,120,,,,1.333,0,250,,,500000,,22,7,N,Y,N,N,N,Y,N,N,S,Not_Primary,98,Y,Y,,False,False
