Repository: mahdi-arabinour/source-dependence-extrusion-bioprinting-reproducibility

# Source Dependence and Cross-Publication Transportability in Extrusion Bioprinting

## Associated article

**Source Dependence and Cross-Publication Transportability of Machine-Learning Models in Extrusion Bioprinting: A Hierarchical Reanalysis of Cell Viability and Filament Geometry**

## Original data source

This study is a secondary reanalysis of previously published extrusion-bioprinting data.

The original data were published by:

> Tian, S., Stevens, R., McInnes, B. T., & Lewinski, N. A. (2021). Machine Assisted Experimentation of Extrusion-Based Bioprinting Systems. *Micromachines, 12*(7), 780. https://doi.org/10.3390/mi12070780

Original dataset repository:

https://osf.io/97dkx/

File: data/interim/filament_diameter_registered_all_rows.csv (part 2 of 3)
meta__dataset,meta__source_filename,meta__original_data_row,meta__row_sha256,meta__row_id,Reference,Final_Alginate_Conc_(%w/v),Final_Gelatin_Conc_(%w/v),Final_GelMA_Conc_(%w/v),Final_Hyaluronic_Acid_Conc_(%w/v),Final_MeHA_Conc_(%w/v),Final_NorHA_Conc_(%w/v),Final_Fibronin/Fibrinogen_Conc_(%w/v),Final_P127_Conc_(%w/v),Final_Collagen_Conc_(%w/v),Final_TCP_Conc_(%w/v)_(%w/v),Final_Gellan_Conc_(%w/v),Final_Nano/Methycellulose_Conc_(%w/v),PEGDA_Conc_(%w/v),Agarose_Conc_(%w/v),CaCl2_Conc_(mM),NaCl2_Conc_(mM),BaCl2_Conc_(mM),SrCl2_Conc_(mM),Physical_Crosslinking_Durantion_(s),Photocrosslinking_Duration_(s),Extrusion_Pressure (kPa),Extrusion_Rate_Lengthwise_(mm/s),Extrusion_Rate_Volume-wise_(mL/s),Nozzle_Movement_Speed_(mm/s),Inner_Nozzle_Outer_Diameter_(µm),Outer_Nozzle_Inner_Diameter_(µm),Filament_Diameter_(µm),Cell_Density_(cells/mL),Syringe_Temperature_(°C),Substrate_Temperature_(°C),Days_Observed,Construct_Base_Area_(mm^2),Construct_Total_Thickness_(mm),Cell_Culture_Medium_Used?,DI_Water_Used?,Precrosslinking_Solution_Used?,Saline_Solution_Used?,EtOH_Solution_Used?,Photoinitiator_Used?,Enzymatic_Crosslinker_Used?,Conical_or_Straight_Nozzle,Acceptable_Filament_Diameter_(Yes/No),meta__duplicate_group_id,meta__is_in_duplicate_group,meta__is_duplicate_beyond_first
filament_diameter,Filament diameter dataset V1 (1).csv,134,71c71a875538fb79d7266bf7037f67791dba4247073ce9f45aec43c2b5d52612,FD-0133-71c71a875538,Kolan_Leu_BioprintAmer_2019,3,3,0,0,0,0,0,0,0,0,0,0,0,0,,0,0,0,,0,27.6,,,15,0,410,1233.18,2000000,37,22,1,144,1,Y,Y,N,N,N,N,N,S,N,FD-DUP-026,True,False
filament_diameter,Filament diameter dataset V1 (1).csv,135,7fbdc5cebe8bccf16e10369e0d2f88deca3445495d1e0e0ec60e2a65bd7711b4,FD-0134-7fbdc5cebe8b,Kolan_Leu_BioprintAmer_2019,3,3,0,0,0,0,0,0,0,0,0,0,0,0,,0,0,0,,0,27.6,,,15,0,410,1251.31,2000000,37,22,7,144,1,Y,Y,N,N,N,N,N,S,N,FD-DUP-030,True,False
filament_diameter,Filament diameter dataset V1 (1).csv,136,1c662e759023ee4c314a3ddbe95ba1b4c33429fcaf1b0a27e92e0ac6abe0d542,FD-0135-1c662e759023,Kolan_Leu_BioprintAmer_2019,3,3,0,0,0,0,0,0,0,0,0,0,0,0,,0,0,0,,0,27.6,,,15,0,410,1015.78,2000000,37,22,1,144,1,Y,Y,N,N,N,N,N,S,N,FD-DUP-007,True,False
filament_diameter,Filament diameter dataset V1 (1).csv,137,a2815459b073649c03c0beb9ad077dc6a9f82f301d93327b9948cdc033738142,FD-0136-a2815459b073,Kolan_Leu_BioprintAmer_2019,3,3,0,0,0,0,0,0,0,0,0,0,0,0,,0,0,0,,0,27.6,,,15,0,410,1074.07,2000000,37,22,7,144,1,Y,Y,N,N,N,N,N,S,N,FD-DUP-034,True,False
filament_diameter,Filament diameter dataset V1 (1).csv,138,71c71a875538fb79d7266bf7037f67791dba4247073ce9f45aec43c2b5d52612,FD-0137-71c71a875538,Kolan_Leu_BioprintAmer_2019,3,3,0,0,0,0,0,0,0,0,0,0,0,0,,0,0,0,,0,27.6,,,15,0,410,1233.18,2000000,37,22,1,144,1,Y,Y,N,N,N,N,N,S,N,FD-DUP-026,True,True
filament_diameter,Filament diameter dataset V1 (1).csv,139,7fbdc5cebe8bccf16e10369e0d2f88deca3445495d1e0e0ec60e2a65bd7711b4,FD-0138-7fbdc5cebe8b,Kolan_Leu_BioprintAmer_2019,3,3,0,0,0,0,0,0,0,0,0,0,0,0,,0,0,0,,0,27.6,,,15,0,410,1251.31,2000000,37,22,7,144,1,Y,Y,N,N,N,N,N,S,N,FD-DUP-030,True,True
filament_diameter,Filament diameter dataset V1 (1).csv,140,71c71a875538fb79d7266bf7037f67791dba4247073ce9f45aec43c2b5d52612,FD-0139-71c71a875538,Kolan_Leu_BioprintAmer_2019,3,3,0,0,0,0,0,0,0,0,0,0,0,0,,0,0,0,,0,27.6,,,15,0,410,1233.18,2000000,37,22,1,144,1,Y,Y,N,N,N,N,N,S,N,FD-DUP-026,True,True
filament_diameter,Filament diameter dataset V1 (1).csv,141,7fbdc5cebe8bccf16e10369e0d2f88deca3445495d1e0e0ec60e2a65bd7711b4,FD-0140-7fbdc5cebe8b,Kolan_Leu_BioprintAmer_2019,3,3,0,0,0,0,0,0,0,0,0,0,0,0,,0,0,0,,0,27.6,,,15,0,410,1251.31,2000000,37,22,7,144,1,Y,Y,N,N,N,N,N,S,N,FD-DUP-030,True,True
filament_diameter,Filament diameter dataset V1 (1).csv,142,1c662e759023ee4c314a3ddbe95ba1b4c33429fcaf1b0a27e92e0ac6abe0d542,FD-0141-1c662e759023,Kolan_Leu_BioprintAmer_2019,3,3,0,0,0,0,0,0,0,0,0,0,0,0,,0,0,0,,0,27.6,,,15,0,410,1015.78,2000000,37,22,1,144,1,Y,Y,N,N,N,N,N,S,N,FD-DUP-007,True,True
filament_diameter,Filament diameter dataset V1 (1).csv,143,a2815459b073649c03c0beb9ad077dc6a9f82f301d93327b9948cdc033738142,FD-0142-a2815459b073,Kolan_Leu_BioprintAmer_2019,3,3,0,0,0,0,0,0,0,0,0,0,0,0,,0,0,0,,0,27.6,,,15,0,410,1074.07,2000000,37,22,7,144,1,Y,Y,N,N,N,N,N,S,N,FD-DUP-034,True,True
filament_diameter,Filament diameter dataset V1 (1).csv,144,1c662e759023ee4c314a3ddbe95ba1b4c33429fcaf1b0a27e92e0ac6abe0d542,FD-0143-1c662e759023,Kolan_Leu_BioprintAmer_2019,3,3,0,0,0,0,0,0,0,0,0,0,0,0,,0,0,0,,0,27.6,,,15,0,410,1015.78,2000000,37,22,1,144,1,Y,Y,N,N,N,N,N,S,N,FD-DUP-007,True,True
filament_diameter,Filament diameter dataset V1 (1).csv,145,a2815459b073649c03c0beb9ad077dc6a9f82f301d93327b9948cdc033738142,FD-0144-a2815459b073,Kolan_Leu_BioprintAmer_2019,3,3,0,0,0,0,0,0,0,0,0,0,0,0,,0,0,0,,0,27.6,,,15,0,410,1074.07,2000000,37,22,7,144,1,Y,Y,N,N,N,N,N,S,N,FD-DUP-034,True,True
filament_diameter,Filament diameter dataset V1 (1).csv,146,97b58c1b55f9f921f508c920d7cbd3e80f5c3a606ca0b9195a5d26fa3f22fd91,FD-0145-97b58c1b55f9,Li_Xu_3Biotech_2018,2,10,0,0,0,0,0,0,0,0,0,0,0,0,270.3,0,0,0,180,0,,,0.15,3.5,0,260,234.14,2000000,37,8,0,,1,N,N,N,Y,N,N,N,S,Y,,False,False
filament_diameter,Filament diameter dataset V1 (1).csv,147,c74f3b63241f0271983020aa6a0b3c3df063427ff349ea96abb520b034feca10,FD-0146-c74f3b63241f,Li_Xu_3Biotech_2018,2,10,0,0,0,0,0,0,0,0,0,0,0,0,270.3,0,0,0,180,0,,,0.15,3.5,0,260,181.71,2000000,37,8,7,,1,N,N,N,Y,N,N,N,S,N,,False,False
filament_diameter,Filament diameter dataset V1 (1).csv,148,cd9919ff1e2e257ad2e5cf5933757ef95390531423d48ff3aac8b0a10c00ff51,FD-0147-cd9919ff1e2e,Li_Xu_3Biotech_2018,2,10,0,0,0,0,0,0,0,0,0,0,0,0,270.3,0,0,0,180,0,,,0.15,3.5,0,260,132.84,2000000,37,8,14,,1,N,N,N,Y,N,N,N,S,N,,False,False
filament_diameter,Filament diameter dataset V1 (1).csv,149,ee684392533531e67dee5b9e597adc5184128dbb9310f2c38287a0e6f7737063,FD-0148-ee6843925335,Li_Fu_SciRep_2018,8,20,0,0,0,0,0,0,0,0,0,0,0,0,901.1,0,0,0,600,0,280,,,6.5,0,340,568.017,10000000,10,10,0,1256.637061,3,Y,N,N,N,N,N,N,S,N,,False,False
filament_diameter,Filament diameter dataset V1 (1).csv,150,1b4cc31779f91c482c4aeb4c4cb7607a5bec28c27e14948569d4b3347be03c4e,FD-0149-1b4cc31779f9,Li_Fu_SciRep_2018,8,20,0,0,0,0,0,0,0,0,0,0,0,0,901.1,0,0,0,600,0,280,,,6.5,0,340,543.08,10000000,10,10,14,1256.637061,3,Y,N,N,N,N,N,N,S,N,,False,False
filament_diameter,Filament diameter dataset V1 (1).csv,151,a64ee7a569c7a11f673559056654f237cade827d491aa7f4bbf6fe4db5454b57,FD-0150-a64ee7a569c7,Li_Fu_SciRep_2018,8,20,0,0,0,0,0,0,0,0,0,0,0,0,901.1,68,0,0,600,0,250,,,6.5,0,340,488.83,10000000,10,10,0,1256.637061,3,Y,N,N,Y,N,N,N,S,N,,False,False
filament_diameter,Filament diameter dataset V1 (1).csv,152,7f3ef7afac5cb59673aa3d44113a3370ed2990e46f8e61c69fbc6314f344b748,FD-0151-7f3ef7afac5c,Li_Fu_SciRep_2018,8,20,0,0,0,0,0,0,0,0,0,0,0,0,901.1,68,0,0,600,0,250,,,6.5,0,340,574.24,10000000,10,10,14,1256.637061,3,Y,N,N,Y,N,N,N,S,N,,False,False
filament_diameter,Filament diameter dataset V1 (1).csv,153,504f600a9d631c3991cc4ee2a576c05ba8529f63f66b2e5feea2fb5b3a95ed6e,FD-0152-504f600a9d63,Li_Fu_SciRep_2018,8,20,0,0,0,0,0,0,0,0,0,0,0,0,901.1,136,0,0,600,0,230,,,6.5,0,340,643.59,10000000,10,10,0,1256.637061,3,Y,N,N,Y,N,N,N,S,N,,False,False
filament_diameter,Filament diameter dataset V1 (1).csv,154,4cf0270e723decfbba97959a9fbc8296c8ec699832034ea7c7c7a8706ffbbbb6,FD-0153-4cf0270e723d,Li_Fu_SciRep_2018,8,20,0,0,0,0,0,0,0,0,0,0,0,0,901.1,136,0,0,600,0,230,,,6.5,0,340,651.22,10000000,10,10,14,1256.637061,3,Y,N,N,Y,N,N,N,S,N,,False,False
filament_diameter,Filament diameter dataset V1 (1).csv,155,48b1629044a16449bf4e0bd137a2b6779f526ba1bd387f386312ccc781310572,FD-0154-48b1629044a1,Li_Fu_SciRep_2018,8,20,0,0,0,0,0,0,0,0,0,0,0,0,901.1,272,0,0,600,0,180,,,6.5,0,340,793.49,10000000,10,10,0,1256.637061,3,Y,N,N,Y,N,N,N,S,N,,False,False
filament_diameter,Filament diameter dataset V1 (1).csv,156,d0f5423313c52dfdda9b2030a37e476a59b02903f3add07f77353f6f657ca508,FD-0155-d0f5423313c5,Li_Fu_SciRep_2018,8,20,0,0,0,0,0,0,0,0,0,0,0,0,901.1,272,0,0,600,0,180,,,6.5,0,340,716.9,10000000,10,10,14,1256.637061,3,Y,N,N,Y,N,N,N,S,N,,False,False
filament_diameter,Filament diameter dataset V1 (1).csv,157,49ebf45e7258a3d7ade64868260247a6eabd53e55505905d9ec45dc2085cb730,FD-0156-49ebf45e7258,Moncal_Ozbolat_JMatSciMatMed_2019,0,0,0,0,0,0,0,30,3,0,0,0,0,0,,0,0,0,0,0,67.5,,,3.33,0,337,462,10000000,44,37,0,,,N,N,N,N,N,N,N,S,N,FD-DUP-015,True,False
filament_diameter,Filament diameter dataset V1 (1).csv,158,49ebf45e7258a3d7ade64868260247a6eabd53e55505905d9ec45dc2085cb730,FD-0157-49ebf45e7258,Moncal_Ozbolat_JMatSciMatMed_2019,0,0,0,0,0,0,0,30,3,0,0,0,0,0,,0,0,0,0,0,67.5,,,3.33,0,337,462,10000000,44,37,0,,,N,N,N,N,N,N,N,S,N,FD-DUP-015,True,True
filament_diameter,Filament diameter dataset V1 (1).csv,159,49ebf45e7258a3d7ade64868260247a6eabd53e55505905d9ec45dc2085cb730,FD-0158-49ebf45e7258,Moncal_Ozbolat_JMatSciMatMed_2019,0,0,0,0,0,0,0,30,3,0,0,0,0,0,,0,0,0,0,0,67.5,,,3.33,0,337,462,10000000,44,37,0,,,N,N,N,N,N,N,N,S,N,FD-DUP-015,True,True
filament_diameter,Filament diameter dataset V1 (1).csv,160,165de10d173c14878649c050b2b823cd41baeb4c3484524be9876d014d713cce,FD-0159-165de10d173c,Kang_Jin_Small_2020,0,0,0,0,0,0,0,0,3,0,0,0,0,0,0,0,0,0,0,0,45,6.67,,,0,500,1000,6000000,,37,1,0.785398163,0.5,Y,Y,N,Y,N,N,N,C,N,FD-DUP-005,True,False
filament_diameter,Filament diameter dataset V1 (1).csv,161,5762c3337eda3067d1952bb85f7929de1545368f999804ce57c6e854ab711c83,FD-0160-5762c3337eda,Kang_Jin_Small_2020,0,0,0,0,0,0,0,0,3,0,0,0,0,0,0,0,0,0,0,0,45,6.67,,,0,500,1000,6000000,,37,4,0.785398163,0.5,Y,Y,N,Y,N,N,N,C,N,FD-DUP-019,True,False
filament_diameter,Filament diameter dataset V1 (1).csv,162,5c2289920a3f44d71d2eb92c4975aa930bbe9e6fada8eadb3dd630e6d7fe1164,FD-0161-5c2289920a3f,Kang_Jin_Small_2020,0,0,0,0,0,0,0,0,3,0,0,0,0,0,0,0,0,0,0,0,45,6.67,,,0,500,1000,6000000,,37,7,0.785398163,0.5,Y,Y,N,Y,N,N,N,C,N,FD-DUP-021,True,False
filament_diameter,Filament diameter dataset V1 (1).csv,163,165de10d173c14878649c050b2b823cd41baeb4c3484524be9876d014d713cce,FD-0162-165de10d173c,Kang_Jin_Small_2020,0,0,0,0,0,0,0,0,3,0,0,0,0,0,0,0,0,0,0,0,45,6.67,,,0,500,1000,6000000,,37,1,0.785398163,0.5,Y,Y,N,Y,N,N,N,C,N,FD-DUP-005,True,True
filament_diameter,Filament diameter dataset V1 (1).csv,164,5762c3337eda3067d1952bb85f7929de1545368f999804ce57c6e854ab711c83,FD-0163-5762c3337eda,Kang_Jin_Small_2020,0,0,0,0,0,0,0,0,3,0,0,0,0,0,0,0,0,0,0,0,45,6.67,,,0,500,1000,6000000,,37,4,0.785398163,0.5,Y,Y,N,Y,N,N,N,C,N,FD-DUP-019,True,True
filament_diameter,Filament diameter dataset V1 (1).csv,165,5c2289920a3f44d71d2eb92c4975aa930bbe9e6fada8eadb3dd630e6d7fe1164,FD-0164-5c2289920a3f,Kang_Jin_Small_2020,0,0,0,0,0,0,0,0,3,0,0,0,0,0,0,0,0,0,0,0,45,6.67,,,0,500,1000,6000000,,37,7,0.785398163,0.5,Y,Y,N,Y,N,N,N,C,N,FD-DUP-021,True,True
filament_diameter,Filament diameter dataset V1 (1).csv,166,165de10d173c14878649c050b2b823cd41baeb4c3484524be9876d014d713cce,FD-0165-165de10d173c,Kang_Jin_Small_2020,0,0,0,0,0,0,0,0,3,0,0,0,0,0,0,0,0,0,0,0,45,6.67,,,0,500,1000,6000000,,37,1,0.785398163,0.5,Y,Y,N,Y,N,N,N,C,N,FD-DUP-005,True,True
filament_diameter,Filament diameter dataset V1 (1).csv,167,5762c3337eda3067d1952bb85f7929de1545368f999804ce57c6e854ab711c83,FD-0166-5762c3337eda,Kang_Jin_Small_2020,0,0,0,0,0,0,0,0,3,0,0,0,0,0,0,0,0,0,0,0,45,6.67,,,0,500,1000,6000000,,37,4,0.785398163,0.5,Y,Y,N,Y,N,N,N,C,N,FD-DUP-019,True,True
filament_diameter,Filament diameter dataset V1 (1).csv,168,5c2289920a3f44d71d2eb92c4975aa930bbe9e6fada8eadb3dd630e6d7fe1164,FD-0167-5c2289920a3f,Kang_Jin_Small_2020,0,0,0,0,0,0,0,0,3,0,0,0,0,0,0,0,0,0,0,0,45,6.67,,,0,500,1000,6000000,,37,7,0.785398163,0.5,Y,Y,N,Y,N,N,N,C,N,FD-DUP-021,True,True
filament_diameter,Filament diameter dataset V1 (1).csv,169,caf446674bb7e0fdd48f07d9b3cca457ab3092a109d8a6d2db9846726487e15a,FD-0168-caf446674bb7,Kang_Jin_Small_2020,0,0,0,0,0,0,0,0,3,0,0,0,0,0,0,0,0,0,0,0,45,6.67,,,0,500,1174.605,6000000,,37,1,0.785398163,0.5,Y,Y,N,Y,N,N,N,C,N,,False,False
filament_diameter,Filament diameter dataset V1 (1).csv,170,aa5448f0c9097f5141b106ea4e3a08309ef98bb09316da3f28a77c4645837e91,FD-0169-aa5448f0c909,Kang_Jin_Small_2020,0,0,0,0,0,0,0,0,3,0,0,0,0,0,0,0,0,0,0,0,45,6.67,,,0,500,1185.569,6000000,,37,5,0.785398163,0.5,Y,Y,N,Y,N,N,N,C,N,,False,False
filament_diameter,Filament diameter dataset V1 (1).csv,171,cf7d428e35ae3204e0cd3dcfa764d78e51962ee7da42bd827b8a966c2e422fac,FD-0170-cf7d428e35ae,Kang_Jin_Small_2020,0,0,0,0,0,0,0,0,3,0,0,0,0,0,0,0,0,0,0,0,45,6.67,,,0,500,1974.411,6000000,,37,10,0.785398163,0.5,Y,Y,N,Y,N,N,N,C,N,,False,False
filament_diameter,Filament diameter dataset V1 (1).csv,172,e20308d1f76e2129bcbd6f315c957bc0ef96e7f5d7b9612fa2f4c708389ffc8a,FD-0171-e20308d1f76e,Kang_Jin_Small_2020,0,0,0,0,0,0,0,0,3,0,0,0,0,0,0,0,0,0,0,0,45,6.67,,,0,500,1347.79,6000000,,37,1,0.785398163,0.5,Y,Y,N,Y,N,N,N,C,N,,False,False
filament_diameter,Filament diameter dataset V1 (1).csv,173,4a6dd45ebec4900304e38519595276b35ea4ef6b668f73f88825e41687b25d29,FD-0172-4a6dd45ebec4,Kang_Jin_Small_2020,0,0,0,0,0,0,0,0,3,0,0,0,0,0,0,0,0,0,0,0,45,6.67,,,0,500,1430.34,6000000,,37,7,0.785398163,0.5,Y,Y,N,Y,N,N,N,C,N,,False,False
filament_diameter,Filament diameter dataset V1 (1).csv,174,b69b5dd5d3e45b7a0125b796291cfe647429e8b980bf1b3e0d62ec782dd1876c,FD-0173-b69b5dd5d3e4,Kang_Jin_Small_2020,0,0,0,0,0,0,0,0,3,0,0,0,0,0,0,0,0,0,0,0,45,6.67,,,0,500,1215.505,6000000,,37,10,0.785398163,0.5,Y,Y,N,Y,N,N,N,C,N,,False,False
filament_diameter,Filament diameter dataset V1 (1).csv,175,0dd82b652e2e5b95bb86fe7adb76f3eb56492e17b5440cd4e0014147e6fdbf4a,FD-0174-0dd82b652e2e,Kang_Jin_Small_2020,0,0,0,0,0,0,0,0,3,0,0,0,0,0,0,0,0,0,0,0,45,6.67,,,0,500,1319.245,6000000,,37,1,0.785398163,0.5,Y,Y,N,Y,N,N,N,C,N,,False,False
filament_diameter,Filament diameter dataset V1 (1).csv,176,3e180cfe738b8071bf194f72e93b8732a07ffb38063e8e20f97fe6edc46017aa,FD-0175-3e180cfe738b,Kang_Jin_Small_2020,0,0,0,0,0,0,0,0,3,0,0,0,0,0,0,0,0,0,0,0,45,6.67,,,0,500,1385.098,6000000,,37,7,0.785398163,0.5,Y,Y,N,Y,N,N,N,C,N,,False,False
filament_diameter,Filament diameter dataset V1 (1).csv,177,c11138b1f93a87905e61874952f5c36b8adc9e8ec21ee00b879deb4124f2f1cc,FD-0176-c11138b1f93a,Kang_Jin_Small_2020,0,0,0,0,0,0,0,0,3,0,0,0,0,0,0,0,0,0,0,0,45,6.67,,,0,500,1210.715,6000000,,37,10,0.785398163,0.5,Y,Y,N,Y,N,N,N,C,N,,False,False
filament_diameter,Filament diameter dataset V1 (1).csv,178,8a3dd249e5a91fb882eae8663100a21e519f34852666352dbf527450489136fc,FD-0177-8a3dd249e5a9,Gao_Cho_AdvFuncMat_2017,2,0,0,0,0,0,0,0,0,0,0,0,0,0,100,0,0,0,,0,5,,,,1067,1327,1240.192,10000000,,22,0,,,N,Y,N,Y,N,N,N,S,Y,,False,False
filament_diameter,Filament diameter dataset V1 (1).csv,179,34160ca44343b636a44f1ccbe6747e7a590cea2272551ed3ae57217b157cdd46,FD-0178-34160ca44343,Gao_Cho_AdvFuncMat_2017,2,0,0,0,0,0,0,0,0,0,0,0,0,0,100,0,0,0,,0,5,,,,1067,1327,1059.551,10000000,,22,1,,,N,Y,N,Y,N,N,N,S,N,,False,False
filament_diameter,Filament diameter dataset V1 (1).csv,180,99e9ada7d1502ba1527c1dd9e6b0f691f334dbe339350ced9accbe31e25671c2,FD-0179-99e9ada7d150,Gao_Cho_AdvFuncMat_2017,2,0,0,0,0,0,0,0,0,0,0,0,0,0,100,0,0,0,,0,5,,,,1067,1327,1274.433,10000000,,22,4,,,N,Y,N,Y,N,N,N,S,Y,,False,False
filament_diameter,Filament diameter dataset V1 (1).csv,181,c9cf159989cef457139699741542813a2ee25b82d10bfe69593b982ef856ae15,FD-0180-c9cf159989ce,Gao_Cho_AdvFuncMat_2017,2,0,0,0,0,0,0,0,0,0,0,0,0,0,100,0,0,0,,0,5,,,,1067,1327,1315.53,10000000,,22,7,,,N,Y,N,Y,N,N,N,S,Y,,False,False
filament_diameter,Filament diameter dataset V1 (1).csv,182,1d8f06fcd9cd9abb1ecb1d9a358988c775fb8cf4133d6fdddffa91670c5274fd,FD-0181-1d8f06fcd9cd,Yu_Ozbolat_JBiomechEng_2013,4,0,0,0,0,0,0,0,0,0,0,0,0,0,360.4,0,0,0,,0,34.47,,0.0333,,0,1190,1190,2000000,,22,0.5,,,N,Y,N,N,N,N,N,S,Y,FD-DUP-008,True,False
filament_diameter,Filament diameter dataset V1 (1).csv,183,548c8190731098fa6deedb9f1a9181f3f89406d42d1931ea526241633effd51b,FD-0182-548c81907310,Yu_Ozbolat_JBiomechEng_2013,4,0,0,0,0,0,0,0,0,0,0,0,0,0,360.4,0,0,0,,0,68.95,,0.0333,,0,1190,1190,2000000,,22,0.5,,,N,Y,N,N,N,N,N,S,Y,,False,False
filament_diameter,Filament diameter dataset V1 (1).csv,184,5585ea9b82aad4b253d175d39450f2e4c2e9cf6697ddcb100c80bc299b17a049,FD-0183-5585ea9b82aa,Yu_Ozbolat_JBiomechEng_2013,4,0,0,0,0,0,0,0,0,0,0,0,0,0,360.4,0,0,0,,0,137.9,,0.0333,,0,1190,1190,2000000,,22,0.5,,,N,Y,N,N,N,N,N,S,Y,,False,False
filament_diameter,Filament diameter dataset V1 (1).csv,185,17059904c9cf82f641dccdf5d53d9953ccccffb4ebd5c2a8e585ee7dcdc2e5e0,FD-0184-17059904c9cf,Yu_Ozbolat_JBiomechEng_2013,2,0,0,0,0,0,0,0,0,0,0,0,0,0,360.4,0,0,0,,0,34.47,,0.0333,,0,1190,1190,2000000,,22,0.5,,,N,Y,N,N,N,N,N,S,Y,,False,False
filament_diameter,Filament diameter dataset V1 (1).csv,186,1d8f06fcd9cd9abb1ecb1d9a358988c775fb8cf4133d6fdddffa91670c5274fd,FD-0185-1d8f06fcd9cd,Yu_Ozbolat_JBiomechEng_2013,4,0,0,0,0,0,0,0,0,0,0,0,0,0,360.4,0,0,0,,0,34.47,,0.0333,,0,1190,1190,2000000,,22,0.5,,,N,Y,N,N,N,N,N,S,Y,FD-DUP-008,True,True
filament_diameter,Filament diameter dataset V1 (1).csv,187,599febf2491778012ba5f80e5ac08436303f3ba01e5149cbc62f65151fa460f0,FD-0186-599febf24917,Yu_Ozbolat_JBiomechEng_2013,6,0,0,0,0,0,0,0,0,0,0,0,0,0,360.4,0,0,0,,0,34.47,,0.0333,,0,1190,1190,2000000,,22,0.5,,,N,Y,N,N,N,N,N,S,Y,,False,False
filament_diameter,Filament diameter dataset V1 (1).csv,188,29535502187d7a248dfbd457602328384e890732f1aa473785ccd151420abb3a,FD-0187-29535502187d,Yu_Ozbolat_JBiomechEng_2013,4,0,0,0,0,0,0,0,0,0,0,0,0,0,360.4,0,0,0,,0,34.47,,0.0333,,0,1190,1190,4000000,,22,0.5,,,N,Y,N,N,N,N,N,S,Y,,False,False
filament_diameter,Filament diameter dataset V1 (1).csv,189,177f64012e78ec87a90f70c4f213e477d3e2707a72cbbf69bbf3dfc7c7baf30c,FD-0188-177f64012e78,Yu_Ozbolat_JBiomechEng_2013,4,0,0,0,0,0,0,0,0,0,0,0,0,0,360.4,0,0,0,,0,68.95,,0.0333,,0,1190,1190,4000000,,22,0.5,,,N,Y,N,N,N,N,N,S,Y,,False,False
filament_diameter,Filament diameter dataset V1 (1).csv,190,471bdf38d6556367a70040acc12cd9c889468bc29b67d31d9aa13f72035b23bf,FD-0189-471bdf38d655,Yu_Ozbolat_JBiomechEng_2013,4,0,0,0,0,0,0,0,0,0,0,0,0,0,360.4,0,0,0,,0,137.9,,0.0333,,0,1190,1190,4000000,,22,0.5,,,N,Y,N,N,N,N,N,S,Y,,False,False
filament_diameter,Filament diameter dataset V1 (1).csv,191,45417134d4963dd3327e61fa6a266aa7821875aede73fb1257c9b9420b9ed5b5,FD-0190-45417134d496,Yu_Ozbolat_JBiomechEng_2013,4,0,0,0,0,0,0,0,0,0,0,0,0,0,360.4,0,0,0,,0,34.47,,0.0333,,0,1190,1190,8000000,,22,0.5,,,N,Y,N,N,N,N,N,S,Y,,False,False
filament_diameter,Filament diameter dataset V1 (1).csv,192,5079cac678a2321b86ede87f6b328bb65590b1c206086ca2907619d3155d7f64,FD-0191-5079cac678a2,Yu_Ozbolat_JBiomechEng_2013,4,0,0,0,0,0,0,0,0,0,0,0,0,0,360.4,0,0,0,,0,68.95,,0.0333,,0,1190,1190,8000000,,22,0.5,,,N,Y,N,N,N,N,N,S,Y,,False,False
filament_diameter,Filament diameter dataset V1 (1).csv,193,5d2aa006aba615d38d97e21017ed9ab364f2b74b13a4d7a902796a72efc80891,FD-0192-5d2aa006aba6,Yu_Ozbolat_JBiomechEng_2013,4,0,0,0,0,0,0,0,0,0,0,0,0,0,360.4,0,0,0,,0,137.9,,0.0333,,0,1190,1190,8000000,,22,0.5,,,N,Y,N,N,N,N,N,S,Y,,False,False
filament_diameter,Filament diameter dataset V1 (1).csv,194,b99d57459fb4297b370b5331d8e6f60d3b82e936fe1c08bb6b857d43fc75617b,FD-0193-b99d57459fb4,Yu_Ozbolat_JBiomechEng_2013,4,0,0,0,0,0,0,0,0,0,0,0,0,0,360.4,0,0,0,,0,34.47,,0.0333,,641,1190,1103.19,2000000,,22,,,,N,Y,N,N,N,N,N,S,Y,,False,False
filament_diameter,Filament diameter dataset V1 (1).csv,195,71c7f7dabd820d4fb1da17187a83fbd5ba42ea50cb127dbd52f13b453409f327,FD-0194-71c7f7dabd82,Yu_Ozbolat_JBiomechEng_2013,4,0,0,0,0,0,0,0,0,0,0,0,0,0,360.4,0,0,0,,0,34.7,,0.0333,,457,1190,1227.6,2000000,,22,0.5,,,N,Y,N,N,N,N,N,S,Y,,False,False
filament_diameter,Filament diameter dataset V1 (1).csv,196,75e506233614750de84fe8038cf16033f45425d8e5dcbfef12752f68848977b1,FD-0195-75e506233614,Yu_Ozbolat_JBiomechEng_2013,4,0,0,0,0,0,0,0,0,0,0,0,0,0,360.4,0,0,0,,0,34.7,,0.0333,,457,1190,1136.08,2000000,,22,3,,,N,Y,N,N,N,N,N,S,Y,,False,False
filament_diameter,Filament diameter dataset V1 (1).csv,197,77421ed131413b7dda14f29833d0d3498bea147cfe69766988d5d8ebe3db9163,FD-0196-77421ed13141,Yu_Ozbolat_JBiomechEng_2013,4,0,0,0,0,0,0,0,0,0,0,0,0,0,360.4,0,0,0,,0,68.95,,0.0333,,457,1190,1227.6,2000000,,22,0.5,,,N,Y,N,N,N,N,N,S,Y,,False,False
filament_diameter,Filament diameter dataset V1 (1).csv,198,be05738cf85549e530a5639ec77fcf8f32d03283a237e6dc104c3b1cde76c9c3,FD-0197-be05738cf855,Yu_Ozbolat_JBiomechEng_2013,4,0,0,0,0,0,0,0,0,0,0,0,0,0,360.4,0,0,0,,0,68.95,,0.0333,,457,1190,1136.08,2000000,,22,3,,,N,Y,N,N,N,N,N,S,Y,,False,False
filament_diameter,Filament diameter dataset V1 (1).csv,199,2c00112ea9d3744628910557f332a3de1f6f03d550d5160ad99d7e6e04070606,FD-0198-2c00112ea9d3,Yu_Ozbolat_JBiomechEng_2013,4,0,0,0,0,0,0,0,0,0,0,0,0,0,360.4,0,0,0,,0,137.9,,0.0333,,457,1190,1227.6,2000000,,22,0.5,,,N,Y,N,N,N,N,N,S,Y,,False,False
filament_diameter,Filament diameter dataset V1 (1).csv,200,dacf75496c1358eef79d80174d99957a81e34740e7ceefdb5bb54efb8258e2e6,FD-0199-dacf75496c13,Yu_Ozbolat_JBiomechEng_2013,4,0,0,0,0,0,0,0,0,0,0,0,0,0,360.4,0,0,0,,0,137.9,,0.0333,,457,1190,1136.08,2000000,,22,3,,,N,Y,N,N,N,N,N,S,Y,,False,False
filament_diameter,Filament diameter dataset V1 (1).csv,201,f1086322b3afb62beeebe3dabb972dbc677d40654966cc971ab172105c39065f,FD-0200-f1086322b3af,Zhang_Ozbolat_BiomatSci_2015,4,0,0,0,0,0,0,0,0,0,0,0,0,0,360.4,0,0,0,,0,21,,,,520,540,819.92,10000000,,22,1,,,N,Y,N,N,N,N,N,S,N,,False,False
filament_diameter,Filament diameter dataset V1 (1).csv,202,a5158629097411c36d32bc6b6f50e93a4092cac5f94470a538588a315572f25f,FD-0201-a51586290974,Zhang_Ozbolat_BiomatSci_2015,4,0,0,0,0,0,0,0,0,0,0,0,0,0,360.4,0,0,0,,0,21,,,,520,540,700.35,10000000,,22,4,,,N,Y,N,N,N,N,N,S,N,,False,False
filament_diameter,Filament diameter dataset V1 (1).csv,203,f3300c29cb3f7f195824847e4d6914074a5dc36fdb0b7f13e51d22d28322e7f8,FD-0202-f3300c29cb3f,Zhang_Ozbolat_BiomatSci_2015,4,0,0,0,0,0,0,0,0,0,0,0,0,0,360.4,0,0,0,,0,21,,,,520,540,677.57,10000000,,22,7,,,N,Y,N,N,N,N,N,S,N,,False,False
filament_diameter,Filament diameter dataset V1 (1).csv,204,ca6f3147961b0b9b94784873f429a3d2b61accdfa6112f1b671df496c700967f,FD-0203-ca6f3147961b,Jia_Khademhosseini_Biomat_2016,3,0,7,0,0,0,2,0,0,0,0,0,0,0,300,0,0,0,,20,,,0.000583333,4,565,603,1105.56,6000000,37,22,1,72,2.5,Y,Y,N,Y,N,Y,N,S,N,,False,False
filament_diameter,Filament diameter dataset V1 (1).csv,205,d013013f16a642530a028f80c40080d7cc9e0b3a309b9e24b74d08ff533dbf76,FD-0204-d013013f16a6,Jia_Khademhosseini_Biomat_2016,3,0,7,0,0,0,2,0,0,0,0,0,0,0,300,0,0,0,,30,,,0.000583333,4,565,603,934.1,6000000,37,22,1,72,2.5,Y,Y,N,Y,N,Y,N,S,N,,False,False
filament_diameter,Filament diameter dataset V1 (1).csv,206,2c15aae5ac1101c5170a402c69c38b529078d2b402f7bcfd655d326657ea1647,FD-0205-2c15aae5ac11,Jia_Khademhosseini_Biomat_2016,3,0,7,0,0,0,2,0,0,0,0,0,0,0,300,0,0,0,,40,,,0.000583333,4,565,603,838.11,6000000,37,22,1,72,2.5,Y,Y,N,Y,N,Y,N,S,N,,False,False
filament_diameter,Filament diameter dataset V1 (1).csv,207,a1110014449bfdf46a072c35aa57c087608cb11460aed1c691a31a667ba7cbdd,FD-0206-a1110014449b,Jia_Khademhosseini_Biomat_2016,3,0,7,0,0,0,2,0,0,0,0,0,0,0,300,0,0,0,,20,,,0.000583333,4,565,603,1159.63,6000000,37,22,3,72,2.5,Y,Y,N,Y,N,Y,N,S,N,,False,False
filament_diameter,Filament diameter dataset V1 (1).csv,208,9d571318d721b53a9ff7897b6c6c04c69a3b789224108503ec38e3c6ec887280,FD-0207-9d571318d721,Jia_Khademhosseini_Biomat_2016,3,0,7,0,0,0,2,0,0,0,0,0,0,0,300,0,0,0,,30,,,0.000583333,4,565,603,873.47,6000000,37,22,3,72,2.5,Y,Y,N,Y,N,Y,N,S,N,,False,False
filament_diameter,Filament diameter dataset V1 (1).csv,209,a68073e76fd0c5ca2905e2b590a416003fa09f42ea7b98b7a50d72dd053a11d6,FD-0208-a68073e76fd0,Jia_Khademhosseini_Biomat_2016,3,0,7,0,0,0,2,0,0,0,0,0,0,0,300,0,0,0,,40,,,0.000583333,4,565,603,896.4,6000000,37,22,3,72,2.5,Y,Y,N,Y,N,Y,N,S,N,,False,False
filament_diameter,Filament diameter dataset V1 (1).csv,210,229caa27893506e0c150224cc0facec7c163ca63e96fcc40091b0547764b6265,FD-0209-229caa278935,Jia_Khademhosseini_Biomat_2016,3,0,7,0,0,0,2,0,0,0,0,0,0,0,300,0,0,0,,20,,,0.000583333,4,565,603,1160.49,6000000,37,22,7,72,2.5,Y,Y,N,Y,N,Y,N,S,N,,False,False
filament_diameter,Filament diameter dataset V1 (1).csv,211,7b74bb2aae1697bb0bafd26873de8297be63ca9cb99e00ff160ffbf973dada90,FD-0210-7b74bb2aae16,Jia_Khademhosseini_Biomat_2016,3,0,7,0,0,0,2,0,0,0,0,0,0,0,300,0,0,0,,30,,,0.000583333,4,565,603,968.59,6000000,37,22,7,72,2.5,Y,Y,N,Y,N,Y,N,S,N,,False,False
filament_diameter,Filament diameter dataset V1 (1).csv,212,99d9ae9342ecfe88498d98241e3d9d6f7ccf6068535fabc8cb64207301bdb568,FD-0211-99d9ae9342ec,Jia_Khademhosseini_Biomat_2016,3,0,7,0,0,0,2,0,0,0,0,0,0,0,300,0,0,0,,40,,,0.000583333,4,565,603,950.61,6000000,37,22,7,72,2.5,Y,Y,N,Y,N,Y,N,S,N,,False,False
filament_diameter,Filament diameter dataset V1 (1).csv,213,eca3d8e43ee6fe1ff85016361ac220004115eb1c7fe4b77f4ca4b405ae57158f,FD-0212-eca3d8e43ee6,Idaszek_Swieszkowski_Biofab_2019,4,0,6,0,0,0,0,0,0,0,0,0,0,0,0,0,0,0,0,30,,,,235,0,260,173.84,10000000,,22,0,,,Y,N,N,N,N,Y,N,S,N,,False,False
filament_diameter,Filament diameter dataset V1 (1).csv,214,7191a7c3aa87a7839bc006c4b1a46b61941d8e0cbc987167d3199fe824d05eb1,FD-0213-7191a7c3aa87,Idaszek_Swieszkowski_Biofab_2019,4,0,6,0,0,0,0,0,0,0,0,0,0,0,0,0,0,0,0,30,,,,235,0,260,184.215,10000000,,22,0,,,Y,N,N,N,N,Y,N,S,N,,False,False
filament_diameter,Filament diameter dataset V1 (1).csv,215,4910e56759e7c7d493fd95c7cd2d26ba3d5937843155061596d655f175486df3,FD-0214-4910e56759e7,Idaszek_Swieszkowski_Biofab_2019,4,0,6,0.5,0,0,0,0,0,0.5,0,0,0,0,0,0,0,0,0,30,,,,235,0,260,226.11,10000000,,22,0,,,Y,N,N,N,N,Y,N,S,N,,False,False
filament_diameter,Filament diameter dataset V1 (1).csv,216,9acf8897533fe8d469871f9a291eabc83eeba19b572a33614ae6196b39aca07d,FD-0215-9acf8897533f,Gao_Ma_Biomat_2015,2,0,0,0,0,0,0,0,0,0,0,0,0,0,180.2,0,0,0,,0,,,0.0167,16.67,819,1600,930.16,1000000,,,,,,Y,Y,N,N,N,N,N,S,N,,False,False
filament_diameter,Filament diameter dataset V1 (1).csv,217,3694a88d94cec3fb583245775b9b1f45200f39b09f05bfcd582af26191a40072,FD-0216-3694a88d94ce,Colosi_Khademhosseini_AdvMat_2016,4,0,5,0,0,0,0,0,0,0,0,0,0,0,300,0,0,0,,30,,,0.0000833,4,0,210,222.44,10000000,37,22,1,,3,N,Y,N,Y,N,Y,N,S,Y,,False,False
filament_diameter,Filament diameter dataset V1 (1).csv,218,1d2cf11bf7a2d1740a25a54789e4891bed79cc6123f71a6935d9eeb5b0c8388c,FD-0217-1d2cf11bf7a2,Colosi_Khademhosseini_AdvMat_2016,4,0,5,0,0,0,0,0,0,0,0,0,0,0,300,0,0,0,,30,,,0.0000833,4,0,210,222.53,10000000,37,22,1,,3,N,Y,N,Y,N,Y,N,S,Y,,False,False
filament_diameter,Filament diameter dataset V1 (1).csv,219,0115005817b26527130002487f40bc94d2e2530c46ff6ca47f2ced8435d4374e,FD-0218-0115005817b2,Colosi_Khademhosseini_AdvMat_2016,4,0,5,0,0,0,0,0,0,0,0,0,0,0,300,0,0,0,,30,,,0.0000833,4,0,210,211.32,10000000,37,22,1,,3,N,Y,N,Y,N,Y,N,S,Y,,False,False
filament_diameter,Filament diameter dataset V1 (1).csv,220,012eef53afa5472c917b3d825bba1e161b8534f17709ba6cdb5171a6394a90a3,FD-0219-012eef53afa5,Colosi_Khademhosseini_AdvMat_2016,4,0,4.5,0,0,0,0,0,0,0,0,0,0,0,300,0,0,0,,15,,,0.0000833,4,0,210,219.75,10000000,37,22,3,,3,N,Y,N,Y,N,Y,N,S,Y,,False,False
filament_diameter,Filament diameter dataset V1 (1).csv,221,cb3e208a18159fa6e4681c180eb58265a62d98308145137bd157b2b69a4c6870,FD-0220-cb3e208a1815,Colosi_Khademhosseini_AdvMat_2016,4,0,4.5,0,0,0,0,0,0,0,0,0,0,0,300,0,0,0,,20,,,0.0000833,4,0,210,349.78,10000000,37,22,3,,3,N,Y,N,Y,N,Y,N,S,N,,False,False
filament_diameter,Filament diameter dataset V1 (1).csv,222,f482c9cdd90d1b0ae8b67ecfdd0f51fcda489d74f56dfdf4320b06618b4ebe60,FD-0221-f482c9cdd90d,Colosi_Khademhosseini_AdvMat_2016,4,0,4.5,0,0,0,0,0,0,0,0,0,0,0,300,0,0,0,,25,,,0.0000833,4,0,210,221.294,10000000,37,22,3,,3,N,Y,N,Y,N,Y,N,S,Y,,False,False
filament_diameter,Filament diameter dataset V1 (1).csv,223,5f3b2984962d01d16f9b9443cc2eb7fc1551ae8f2996783d9ff53f8fd4be9149,FD-0222-5f3b2984962d,Colosi_Khademhosseini_AdvMat_2016,4,0,4.5,0,0,0,0,0,0,0,0,0,0,0,300,0,0,0,,30,,,0.0000833,4,0,210,318.22,10000000,37,22,3,,3,N,Y,N,Y,N,Y,N,S,N,,False,False
filament_diameter,Filament diameter dataset V1 (1).csv,224,c694d71713b3a5c3072c515c8c4850b3ca2ce48f0f74716b8dcc7318d36c7954,FD-0223-c694d71713b3,Colosi_Khademhosseini_AdvMat_2016,4,0,4.5,0,0,0,0,0,0,0,0,0,0,0,300,0,0,0,,45,,,0.0000833,4,0,210,310.92,10000000,37,22,3,,3,N,Y,N,Y,N,Y,N,S,N,,False,False
filament_diameter,Filament diameter dataset V1 (1).csv,225,24fa889a5c9752beeae34e1f555defb8f9659de6e7cbf1dd81e6b2d4b840bb40,FD-0224-24fa889a5c97,Colosi_Khademhosseini_AdvMat_2016,4,0,4.5,0,0,0,0,0,0,0,0,0,0,0,300,0,0,0,,60,,,0.0000833,4,0,210,247.75,10000000,37,22,3,,3,N,Y,N,Y,N,Y,N,S,N,,False,False
filament_diameter,Filament diameter dataset V1 (1).csv,226,408f7d0324e42d04b6590aef30659f5e91dbd76ba0b2c7746dcc0eccb061a7db,FD-0225-408f7d0324e4,Ouyang_burdick_AdvMat_2017,0,0,0,0,5,0,0,0,0,0,0,0,0,0,0,0,0,0,0,120,,,0.00667,5,0,337,679.73,2500000,,,0,,,N,Y,N,N,N,Y,N,S,N,,False,False
filament_diameter,Filament diameter dataset V1 (1).csv,227,956b22fd4b311fdf4b48e059058c398caa59de65d5568bf709263e32282b47d7,FD-0226-956b22fd4b31,Ouyang_burdick_AdvMat_2017,0,0,0,0,5,0,0,0,0,0,0,0,0,0,0,0,0,0,0,120,,,0.00667,5,0,337,688.16,2500000,,,7,,,N,Y,N,N,N,Y,N,S,N,,False,False
filament_diameter,Filament diameter dataset V1 (1).csv,228,f7e615ac391b79422462fe80f8249641c94c62af323ace22651756920146e173,FD-0227-f7e615ac391b,Ouyang_burdick_AdvMat_2017,0,0,0,0,0,2,0,0,0,0,0,0,0,0,0,0,0,0,0,120,,,0.00667,5,0,337,578.47,2500000,,,0,,,N,Y,N,N,N,Y,N,S,N,,False,False
filament_diameter,Filament diameter dataset V1 (1).csv,229,252b79d75ef94935c506100b1c5efc1a124fbaac839ee3e6d6d19b2e3705ab87,FD-0228-252b79d75ef9,Ouyang_burdick_AdvMat_2017,0,0,0,0,0,2,0,0,0,0,0,0,0,0,0,0,0,0,0,120,,,0.00667,5,0,337,608.07,2500000,,,7,,,N,Y,N,N,N,Y,N,S,N,,False,False
filament_diameter,Filament diameter dataset V1 (1).csv,230,794579323ce9d2b507d8a98ec35181e054d9abffa4c97a31644bc36ff19d9f0d,FD-0229-794579323ce9,Ouyang_burdick_AdvMat_2017,0,0,5,0,0,0,0,0,0,0,0,0,0,0,0,0,0,0,0,120,,,0.00667,5,0,337,582.51,2500000,,,0,,,N,Y,N,N,N,Y,N,S,N,,False,False
filament_diameter,Filament diameter dataset V1 (1).csv,231,3b549cf02740807f1dc7fb5e2fdaa608d7fc952940e13505af0a08c6caab0dcf,FD-0230-3b549cf02740,Ouyang_burdick_AdvMat_2017,0,0,5,0,0,0,0,0,0,0,0,0,0,0,0,0,0,0,0,120,,,0.00667,5,0,337,505,2500000,,,7,,,N,Y,N,N,N,Y,N,S,N,,False,False
filament_diameter,Filament diameter dataset V1 (1).csv,232,a3d47ac7d986fe3391be7cdd6ad5eb3c11c883a6649a98fc2c208b7e37188333,FD-0231-a3d47ac7d986,Ouyang_burdick_AdvMat_2017,0,0,0,0,0,0,0,0,0,0,0,0,5,0,0,0,0,0,0,120,,,0.00667,5,0,337,654.69,2500000,,,0,,,N,Y,N,N,N,Y,N,S,N,,False,False
filament_diameter,Filament diameter dataset V1 (1).csv,233,050ee0ad5b872c8e2c22acbb8163cb1f5f1aa04626c62829cc620526dd8853c6,FD-0232-050ee0ad5b87,Ouyang_burdick_AdvMat_2017,0,0,0,0,0,0,0,0,0,0,0,0,5,0,0,0,0,0,0,120,,,0.00667,5,0,337,555.38,2500000,,,7,,,N,Y,N,N,N,Y,N,S,N,,False,False
filament_diameter,Filament diameter dataset V1 (1).csv,234,d9fb4150d31b508441d220048fe016911e289707f2f99bbda0eb4aaa129fc527,FD-0233-d9fb4150d31b,Ouyang_burdick_AdvMat_2017,0,0,0,0,0,2,0,0,0,0,0,0,0,0,0,0,0,0,0,120,,,0.00667,5,0,337,417.2,2500000,,,0,,,N,Y,N,N,N,Y,N,S,N,,False,False
filament_diameter,Filament diameter dataset V1 (1).csv,235,5d603cc9ec8986b69d64949cf02e63c14d768713a146d23a0a6a2cf8965474f6,FD-0234-5d603cc9ec89,Ouyang_burdick_AdvMat_2017,0,0,0,0,0,2,0,0,0,0,0,0,0,0,0,0,0,0,0,120,,,0.00667,5,0,337,410.53,2500000,,,7,,,N,Y,N,N,N,Y,N,S,N,,False,False
filament_diameter,Filament diameter dataset V1 (1).csv,236,ccafcbc11f003d24536ac9c570dcfe332c2b1df2064f13f6e6706f6b5eee096d,FD-0235-ccafcbc11f00,Kosik-Koziol_Swieszkowski_Biofab_2019,4,0,6,0,0,0,0,0,0,0,0,0,0,0,190,0,0,0,,30,,,0.000085,3.9,0,250,96.66,10000000,,,0.125,64,1,N,Y,N,N,N,Y,N,S,N,,False,False
filament_diameter,Filament diameter dataset V1 (1).csv,237,3a23f55412201c7b1010567c9df1a36be23ffe765d94fac7d1dd2adf05c79caa,FD-0236-3a23f5541220,Kosik-Koziol_Swieszkowski_Biofab_2019,4,0,6,0,0,0,0,0,0,0,0,0,0,0,190,0,0,0,,30,,,0.000085,3.9,0,250,113.42,10000000,,,7,64,1,N,Y,N,N,N,Y,N,S,N,,False,False
filament_diameter,Filament diameter dataset V1 (1).csv,238,f33bf655981b8ed11918ac154a94dcb093730f9cca9a03104a154cd39ca8e0eb,FD-0237-f33bf655981b,Kosik-Koziol_Swieszkowski_Biofab_2019,4,0,6,0,0,0,0,0,0,0,0,0,0,0,190,0,0,0,,30,,,0.000085,3.9,0,250,190.72,10000000,,,21,64,1,N,Y,N,N,N,Y,N,S,N,,False,False
filament_diameter,Filament diameter dataset V1 (1).csv,239,2deb9f40a0bd278aa898a260ceba12aecc90359dfd7053d536d66bd77421ed0a,FD-0238-2deb9f40a0bd,Kosik-Koziol_Swieszkowski_Biofab_2019,4,0,6,0,0,0,0,0,0,0.5,0,0,0,0,190,0,0,0,,30,,,0.000085,3.9,0,250,100.82,10000000,,,0.125,64,1,N,Y,N,N,N,Y,N,S,N,,False,False
filament_diameter,Filament diameter dataset V1 (1).csv,240,32ac2fa06f2e43a6871b32d8f73e4f8e49377198434603ac31405ae38e804dec,FD-0239-32ac2fa06f2e,Kosik-Koziol_Swieszkowski_Biofab_2019,4,0,6,0,0,0,0,0,0,0.5,0,0,0,0,190,0,0,0,,30,,,0.000085,3.9,0,250,140.6,10000000,,,7,64,1,N,Y,N,N,N,Y,N,S,N,,False,False
filament_diameter,Filament diameter dataset V1 (1).csv,241,c55d08a7af50b6fb6f9c9984ee4508d67dcf9070c9befd21e6ed4b719a676027,FD-0240-c55d08a7af50,Kosik-Koziol_Swieszkowski_Biofab_2019,4,0,6,0,0,0,0,0,0,0.5,0,0,0,0,190,0,0,0,,30,,,0.000085,3.9,0,250,233.45,10000000,,,21,64,1,N,Y,N,N,N,Y,N,S,Y,,False,False
filament_diameter,Filament diameter dataset V1 (1).csv,242,9835e80c7608ef40b222f4973325756971b3045bc22ad0b187ec6ead53503b5e,FD-0241-9835e80c7608,Akkineni_Gelinsky_Biofab_2016,3,1,0,0,0,0,0,0,0,0,0,0,0,0,200,0,0,0,900,0,20,,,,0,200,355.88,500000,35,,1,25,1.25,Y,N,N,N,N,N,N,S,N,,False,False
filament_diameter,Filament diameter dataset V1 (1).csv,243,95bedd816593f0dec3738e7aca491a2b987c46c45e8bcf30796625695f4166a9,FD-0242-95bedd816593,Akkineni_Gelinsky_Biofab_2016,3,1,0,0,0,0,0,0,0,0,0,0,0,0,200,0,0,0,900,0,20,,,,0,200,608.54,500000,35,,21,25,1.25,Y,N,N,N,N,N,N,S,N,,False,False
filament_diameter,Filament diameter dataset V1 (1).csv,244,7d57ff57b9555340d3be6c6a20e45c3e732982ec16dca8d5e8c300770fe4657e,FD-0243-7d57ff57b955,Dai 2016,1,10,0,0,0,0,1,0,0,0,0,0,0,0,270,0,0,0,,0,,,,,0,260,277.74,2000000,25,4,0,,,Y,N,N,N,N,N,N,,Y,,False,False
filament_diameter,Filament diameter dataset V1 (1).csv,245,48d9000f964b390b9683e00e87a863a8ba62d8c62a95a0b07da7a73dd6eedc7f,FD-0244-48d9000f964b,Duin 2019,3,0,0,0,0,0,0,0,0,0,0,9,0,0,0,0,0,70,600,0,45,,,10,0,840,763.25,,,,1,27,,Y,N,N,N,N,N,N,C,Y,,False,False
filament_diameter,Filament diameter dataset V1 (1).csv,246,4cc1d00332b213dfffaaf7e517bcc8cd4aac2ae7535d0117d082905cf514e996,FD-0245-4cc1d00332b2,Duin 2019,3,0,0,0,0,0,0,0,0,0,0,0,0,0,0,0,0,70,600,0,45,,,10,0,840,922.18,,,,7,27,,Y,N,N,N,N,N,N,C,Y,,False,False
filament_diameter,Filament diameter dataset V1 (1).csv,247,d27126a70b7aa60062b613de8a4ba28dfb073dfdfe98b771be176d5463848374,FD-0246-d27126a70b7a,Giuseppe 2018,5,6,0,0,0,0,0,0,0,0,0,0,0,0,300,0,0,0,480,0,103,,,,0,230,350,,37,22,0.042,37.5,0.5,Y,N,N,N,N,N,N,,N,,False,False
filament_diameter,Filament diameter dataset V1 (1).csv,248,37d77ae22c7dd8c548ae4b3cbeb41e84b95c8953fc08c3acb3448827161b5e7a,FD-0247-37d77ae22c7d,Giuseppe 2018,5,8,0,0,0,0,0,0,0,0,0,0,0,0,300,0,0,0,480,0,172,,,,0,230,370,,37,22,0.042,37.5,0.5,Y,N,N,N,N,N,N,,N,,False,False
filament_diameter,Filament diameter dataset V1 (1).csv,249,868eb9d9b58416e71a3fb3480c2f5081ca967aed3c449b7672baef5c1cbb6513,FD-0248-868eb9d9b584,Giuseppe 2018,7,8,0,0,0,0,0,0,0,0,0,0,0,0,300,0,0,0,480,0,193,,,,0,230,310,,37,22,0.042,37.5,0.5,Y,N,N,N,N,N,N,,N,,False,False
filament_diameter,Filament diameter dataset V1 (1).csv,250,5a0a597929d7edb9bd05f92ccaa252402cc4a2e16758504b92242ff71a43a620,FD-0249-5a0a597929d7,Othman 2020,10,50,0,0,0,0,0,0,0,0,0,0,0,0,180.2,0,0,0,1200,0,,50,0.0167,,0,1000,1500,,,,15,,,N,Y,N,N,N,N,N,C,N,,False,False
filament_diameter,Filament diameter dataset V1 (1).csv,251,b8871502db49f0d0c4bc50a8a0bffa21752790f0e1af097d788dd6ebc79da4a5,FD-0250-b8871502db49,Ouyang 2015,1,10,0,0,0,0,0,0,0,0,0,0,0,0,100,0,0,0,180,0,,,,,0,250,415,2000000,4,4,0,64,5.4,N,N,N,Y,N,N,N,S,N,,False,False
filament_diameter,Filament diameter dataset V1 (1).csv,252,47a70c2f9239077d35199c63a79a4d447b7c658ec1736d87bdd2587b84813852,FD-0251-47a70c2f9239,Ouyang 2015,1,10,0,0,0,0,0,0,0,0,0,0,0,0,100,0,0,0,180,0,,,,,0,250,415,2000000,25,10,0,64,5.4,N,N,N,Y,N,N,N,S,N,,False,False
filament_diameter,Filament diameter dataset V1 (1).csv,253,0687dd0e5934d6b36d79ea3c8a14009936487f2332dc1a64e615b9b619490c48,FD-0252-0687dd0e5934,Ouyang 2015,1,10,0,0,0,0,0,0,0,0,0,0,0,0,100,0,0,0,180,0,,,,,0,250,415,2000000,25,25,0,64,5.4,N,N,N,Y,N,N,N,S,N,,False,False
filament_diameter,Filament diameter dataset V1 (1).csv,254,4b57a3782f5f96c160faf29eeb317f0e745b961aba0debbacee2b5bcc39a6878,FD-0253-4b57a3782f5f,Ouyang 2016,1,10,0,0,0,0,0,0,0,0,0,0,0,0,100,0,0,0,180,0,,,0.00068,,0,250,500,1000000,30,22.5,0,144,1.15,N,N,N,Y,N,N,N,S,N,,False,False
filament_diameter,Filament diameter dataset V1 (1).csv,255,f556badedc2ab899d23fe9707d40eb664e837ea1f8fd6d0b41505956363104c2,FD-0254-f556badedc2a,Ouyang 2016,1,10,0,0,0,0,0,0,0,0,0,0,0,0,100,0,0,0,180,0,,,0.00068,,0,250,500,1000000,27.5,22.5,0,144,1.15,N,N,N,Y,N,N,N,S,N,,False,False
filament_diameter,Filament diameter dataset V1 (1).csv,256,39697666e294761ae052640babc0d638fb374e86a3a4463c5cb12a9567b3efb6,FD-0255-39697666e294,Ouyang 2016,1,10,0,0,0,0,0,0,0,0,0,0,0,0,100,0,0,0,180,0,,,0.00068,,0,250,500,1000000,25,22.5,0,144,1.15,N,N,N,Y,N,N,N,S,N,,False,False
filament_diameter,Filament diameter dataset V1 (1).csv,257,efa1ea409069e108461a66152046481b8af402460bee90fc270851791dcead14,FD-0256-efa1ea409069,Ouyang 2016,1,7.5,0,0,0,0,0,0,0,0,0,0,0,0,100,0,0,0,180,0,,,0.00068,,0,250,500,1000000,30,22.5,0,144,1.15,N,N,N,Y,N,N,N,S,N,,False,False
filament_diameter,Filament diameter dataset V1 (1).csv,258,cd3c1c3b9c75ea331afcb7a5caf59b29a989335c2fcc854f317b8ec00f914c27,FD-0257-cd3c1c3b9c75,Ouyang 2016,1,7.5,0,0,0,0,0,0,0,0,0,0,0,0,100,0,0,0,180,0,,,0.00068,,0,250,500,1000000,27.5,22.5,0,144,1.15,N,N,N,Y,N,N,N,S,N,,False,False
filament_diameter,Filament diameter dataset V1 (1).csv,259,50f8d79c8327a1d99a4aed8d4a1c40c53554ee3e957d380a4c30d48e8fee284e,FD-0258-50f8d79c8327,Ouyang 2016,1,7.5,0,0,0,0,0,0,0,0,0,0,0,0,100,0,0,0,180,0,,,0.00068,,0,250,500,1000000,25,22.5,0,144,1.15,N,N,N,Y,N,N,N,S,N,,False,False
filament_diameter,Filament diameter dataset V1 (1).csv,260,5d7371ed5ffb6255f009cc8af9b726690375e9cd0332703fb1147aef38530ab6,FD-0259-5d7371ed5ffb,Ouyang 2016,1,7.5,0,0,0,0,0,0,0,0,0,0,0,0,100,0,0,0,180,0,,,0.00068,,0,250,500,1000000,22.5,22.5,0,144,1.15,N,N,N,Y,N,N,N,S,N,FD-DUP-022,True,False
filament_diameter,Filament diameter dataset V1 (1).csv,261,aa70724ad88292cffb3b2a660d781f8ae435a5e52381279d424796ced9001760,FD-0260-aa70724ad882,Ouyang 2016,1,5,0,0,0,0,0,0,0,0,0,0,0,0,100,0,0,0,180,0,,,0.00068,,0,250,500,1000000,30,22.5,0,144,1.15,N,N,N,Y,N,N,N,S,N,,False,False
filament_diameter,Filament diameter dataset V1 (1).csv,262,b88da3045f6fcadc3504bbf9e3a3f523ee281a53f9d2d3ef9d6dc7a8620d69c4,FD-0261-b88da3045f6f,Ouyang 2016,1,5,0,0,0,0,0,0,0,0,0,0,0,0,100,0,0,0,180,0,,,0.00068,,0,250,500,1000000,27.5,22.5,0,144,1.15,N,N,N,Y,N,N,N,S,N,,False,False
filament_diameter,Filament diameter dataset V1 (1).csv,263,8a900fe6efe6540eb5380382c9e3b41ac74f95f99184a25d5162bf2800897bdc,FD-0262-8a900fe6efe6,Ouyang 2016,1,5,0,0,0,0,0,0,0,0,0,0,0,0,100,0,0,0,180,0,,,0.00068,,0,250,500,1000000,25,22.5,0,144,1.15,N,N,N,Y,N,N,N,S,N,,False,False
filament_diameter,Filament diameter dataset V1 (1).csv,264,810675ad762603e8eafae584f4071505b7e65b6d8229d04a12f6f1ae4fcb00f0,FD-0263-810675ad7626,Ouyang 2016,1,5,0,0,0,0,0,0,0,0,0,0,0,0,100,0,0,0,180,0,,,0.00068,,0,250,500,1000000,22.5,22.5,0,144,1.15,N,N,N,Y,N,N,N,S,N,,False,False
filament_diameter,Filament diameter dataset V1 (1).csv,265,5d7371ed5ffb6255f009cc8af9b726690375e9cd0332703fb1147aef38530ab6,FD-0264-5d7371ed5ffb,Ouyang 2016,1,7.5,0,0,0,0,0,0,0,0,0,0,0,0,100,0,0,0,180,0,,,0.00068,,0,250,500,1000000,22.5,22.5,0,144,1.15,N,N,N,Y,N,N,N,S,N,FD-DUP-022,True,True
filament_diameter,Filament diameter dataset V1 (1).csv,266,5d7371ed5ffb6255f009cc8af9b726690375e9cd0332703fb1147aef38530ab6,FD-0265-5d7371ed5ffb,Ouyang 2016,1,7.5,0,0,0,0,0,0,0,0,0,0,0,0,100,0,0,0,180,0,,,0.00068,,0,250,500,1000000,22.5,22.5,0,144,1.15,N,N,N,Y,N,N,N,S,N,FD-DUP-022,True,True
filament_diameter,Filament diameter dataset V1 (1).csv,267,5d7371ed5ffb6255f009cc8af9b726690375e9cd0332703fb1147aef38530ab6,FD-0266-5d7371ed5ffb,Ouyang 2016,1,7.5,0,0,0,0,0,0,0,0,0,0,0,0,100,0,0,0,180,0,,,0.00068,,0,250,500,1000000,22.5,22.5,0,144,1.15,N,N,N,Y,N,N,N,S,N,FD-DUP-022,True,True
filament_diameter,Filament diameter dataset V1 (1).csv,268,9a335f5d74a2d514ed9a7da9f50d1be18fd9539ee655a6a1f0c9ca9ffceb996a,FD-0267-9a335f5d74a2,Yao 2019,1,3,0,0,0,0,0,0,0.01,0,0,0,0,0,180.2,0,0,0,600,0,250,,,6.5,0,340,973,1000000,15,4,3,707,3.5,N,N,N,Y,N,N,N,C,N,,False,False
filament_diameter,Filament diameter dataset V1 (1).csv,269,8583dcba59781e939680924355b949df1326c6a224b572de21a09d0ec3012f5a,FD-0268-8583dcba5978,Zhao 2014,1,10,0,0,0,0,2,0,0,0,0,0,0,0,270.3,0,0,0,900,0,,,0.00017,,0,250,500,1000000,25,10,0,100,2,Y,N,N,Y,N,N,N,S,N,,False,False
filament_diameter,Filament diameter dataset V1 (1).csv,270,5a5c9844d2759709f411e92f49f1f418fb11b2b0aba4cfae44b8c468ed2b5d46,FD-0269-5a5c9844d275,Zhao 2014,1,10,0,0,0,0,2,0,0,0,0,0,0,0,270.3,0,0,0,900,0,,,0.00017,,0,250,500,1000000,20,10,0,100,2,Y,N,N,Y,N,N,N,S,N,,False,False
