Repository: mahdi-arabinour/source-dependence-extrusion-bioprinting-reproducibility

# Source Dependence and Cross-Publication Transportability in Extrusion Bioprinting

## Associated article

**Source Dependence and Cross-Publication Transportability of Machine-Learning Models in Extrusion Bioprinting: A Hierarchical Reanalysis of Cell Viability and Filament Geometry**

## Original data source

This study is a secondary reanalysis of previously published extrusion-bioprinting data.

The original data were published by:

> Tian, S., Stevens, R., McInnes, B. T., & Lewinski, N. A. (2021). Machine Assisted Experimentation of Extrusion-Based Bioprinting Systems. *Micromachines, 12*(7), 780. https://doi.org/10.3390/mi12070780

Original dataset repository:

https://osf.io/97dkx/

File: data/interim/cell_viability_registered_all_rows.csv (part 3 of 5)
meta__dataset,meta__source_filename,meta__original_data_row,meta__row_sha256,meta__row_id,Reference,DOI,Final_Alginate_Conc_(%w/v),Final_Gelatin_Conc_(%w/v),Final_GelMA_Conc_(%w/v),Final_Hyaluronic_Acid_Conc_(%w/v),Final_MeHA_Conc_(%w/v),Final_NorHA_Conc_(%w/v),Final_Fibroin/Fibrinogen_Conc_(%w/v),Final_P127_Conc_(%w/v),Final_Collagen_Conc_(%w/v),Final_Chitosan_Conc_(%w/v),Final_CS-AEMA_Conc_(%w/v),Final_TCP_Conc_(%w/v),Final_Gellan_Conc_(%w/v),Final_Nano/Methycellulose_Conc_(%w/v),Final_PEGTA_Conc_(%w/v),Final_PEGMA_Conc_(%w/v),Final_PEGDA_Conc_(%w/v),Final_Agarose_Conc_(%w/v),CaCl2_Conc_(mM),NaCl2_Conc_(mM),BaCl2_Conc_(mM),SrCl2_Conc_(mM),Physical_Crosslinking_Durantion_(s),Photocrosslinking_Duration_(s),Extrusion_Pressure (kPa),Extrusion_Rate_Lengthwise_(mm/s),Extrusion_Rate_Volume-wise_(mL/s),Nozzle_Movement_Speed_(mm/s),Inner_Nozzle_Outer_Diameter_(µm),Outer_Nozzle_Inner_Diameter_(µm),Fiber_Diameter_(µm),Fiber_Spacing_(µm),Cell_Density_(cells/mL),Syringe_Temperature_(°C),Substrate_Temperature_(°C),Days_Observed,Cell_Culture_Medium_Used?,DI_Water_Used?,Precrosslinking_Solution_Used?,Saline_Solution_Used?,EtOH_Solution_Used?,Photoinitiator_Used?,Enzymatic_Crosslinker_Used?,Matrigel_Used?,Conical_or_Straight_Nozzle,Primary/Not_Primary,Viability_at_time_of_observation_(%),Acceptable_Viability_(Yes/No),Acceptable_Pressure_(Yes/No),meta__duplicate_group_id,meta__is_in_duplicate_group,meta__is_duplicate_beyond_first
cell_viability,Cell viability and extrusion dataset V1 (1).csv,237,5aba324a097c37a5045404cdf655bbfa6e714dea8fe60e6e22b08c9d7b0c5bf9,CV-0236-5aba324a097c,Chen et al. 2019,10.1021/acsami.9b09782,0,0,5,0,0,0,1,0,0,0,0,0,0,0,0,0,0,0,0,0,0,0,0,40,,,0.000833,5,0,210,152.96,,1000000,37,22,0,N,N,N,Y,N,N,N,N,S,Not_Primary,83.3,Y,Y,,False,False
cell_viability,Cell viability and extrusion dataset V1 (1).csv,238,21ba51c58fbfdd7496767bc29d280d2e0986e63723a3394c566a14b195872156,CV-0237-21ba51c58fbf,Chen et al. 2019,10.1021/acsami.9b09782,0,0,5,0,0,0,2,0,0,0,0,0,0,0,0,0,0,0,0,0,0,0,0,40,,,0.000833,5,0,210,152.96,,1000000,37,22,0,N,N,N,Y,N,N,N,N,S,Not_Primary,76,N,N,,False,False
cell_viability,Cell viability and extrusion dataset V1 (1).csv,239,dda81f907b55ee6ba46aa3e2b0fbb92bb1d898a2acd6e9522cfcf24e7d5bd472,CV-0238-dda81f907b55,Chen et al. 2019,10.1021/acsami.9b09782,0,0,5,0,0,0,0,0,0,0,0,0,0,0,0,0,0,0,0,0,0,0,0,40,,,0.000833,5,0,210,152.96,,1000000,37,22,0,N,N,N,Y,N,N,N,N,S,Not_Primary,86.4,Y,Y,,False,False
cell_viability,Cell viability and extrusion dataset V1 (1).csv,240,d1cb4ba32e0fb13a6cd3c42fe7755e292fd4882e85f9e950dc644e3dbf6cf6a3,CV-0239-d1cb4ba32e0f,Chen et al. 2019,10.1021/acsami.9b09782,0,0,5,0,0,0,1,0,0,0,0,0,0,0,0,0,0,0,0,0,0,0,0,40,,,0.000833,5,0,210,152.96,,1000000,37,22,0,N,N,N,Y,N,N,N,N,S,Not_Primary,78.6,N,N,,False,False
cell_viability,Cell viability and extrusion dataset V1 (1).csv,241,5eeb89992e5ae41c26e556517f4b631b4bcb37c328b515979d626ce41bec79dd,CV-0240-5eeb89992e5a,Chen et al. 2019,10.1021/acsami.9b09782,0,0,5,0,0,0,2,0,0,0,0,0,0,0,0,0,0,0,0,0,0,0,0,40,,,0.000833,5,0,210,152.96,,1000000,37,22,0,N,N,N,Y,N,N,N,N,S,Not_Primary,69.1,N,N,,False,False
cell_viability,Cell viability and extrusion dataset V1 (1).csv,242,3c7a993951ac1d97b35686ef088ab6034271282a94aa29e880a5ba351571ac20,CV-0241-3c7a993951ac,Cidonio et al. 2019,10.1088/1758-5090/ab19fd,0,0,7.5,0,0,0,0,0,0,0,0,0,0,0,0,0,0,0,0,0,0,0,0,300,,,,9.167,0,300,,1000,5000000,20.5,22,1,N,N,N,N,N,Y,N,N,S,Primary,88.4,Y,Y,,False,False
cell_viability,Cell viability and extrusion dataset V1 (1).csv,243,4b18a67de7d92f39011963d059c50c6ab74f4b70e3e5fdc5a0e6a78535befea2,CV-0242-4b18a67de7d9,Cidonio et al. 2019,10.1088/1758-5090/ab19fd,0,0,7.5,0,0,0,0,0,0,0,0,0,0,0,0,0,0,0,0,0,0,0,0,300,,,,9.167,0,300,,1000,5000000,20.5,22,7,N,N,N,N,N,Y,N,N,S,Primary,95.88,Y,Y,,False,False
cell_viability,Cell viability and extrusion dataset V1 (1).csv,244,098edcf999e617d6cc018f042adaf63afd24b8ff63794df40c7c524259d97e17,CV-0243-098edcf999e6,Cidonio et al. 2019,10.1088/1758-5090/ab19fd,0,0,7.5,0,0,0,0,0,0,0,0,0,0,0,0,0,0,0,0,0,0,0,0,300,,,,9.167,0,300,,1000,5000000,20.5,22,14,N,N,N,N,N,Y,N,N,S,Primary,86,Y,Y,,False,False
cell_viability,Cell viability and extrusion dataset V1 (1).csv,245,6d96be851d983873d97e0c4a40138a026d25e3390348c03b6e188f00ececc4cb,CV-0244-6d96be851d98,Cidonio et al. 2019,10.1088/1758-5090/ab19fd,0,0,7.5,0,0,0,0,0,0,0,0,0,0,0,0,0,0,0,0,0,0,0,0,300,,,,9.167,0,300,,1000,5000000,20.5,22,21,N,N,N,N,N,Y,N,N,S,Primary,55.3,N,N,,False,False
cell_viability,Cell viability and extrusion dataset V1 (1).csv,246,4271cb53c239732315b97694e0887016daaa1e6111cc5203db8502b5c3248985,CV-0245-4271cb53c239,Cidonio et al. 2019,10.1088/1758-5090/ab19fd,0,0,7.5,0,0,0,0,0,0,0,0,0,0,0,0,0,0,0,0,0,0,0,0,300,,,,9.167,0,300,297.22 (day unknown),1000,5000000,20.5,22,1,N,N,N,N,N,Y,N,N,S,Primary,74.44,N,N,,False,False
cell_viability,Cell viability and extrusion dataset V1 (1).csv,247,2717eab80ac439dae2fe62ffae3352b7510bff6814f4059b8a5b710059f9aa81,CV-0246-2717eab80ac4,Cidonio et al. 2019,10.1088/1758-5090/ab19fd,0,0,7.5,0,0,0,0,0,0,0,0,0,0,0,0,0,0,0,0,0,0,0,0,300,,,,9.167,0,300,297.22 (day unknown),1000,5000000,20.5,22,7,N,N,N,N,N,Y,N,N,S,Primary,76.12,N,N,,False,False
cell_viability,Cell viability and extrusion dataset V1 (1).csv,248,1f620b790d81fb28f5ae72806953206e2b9c1d2bdc16a5d7d84f475e842fdf7a,CV-0247-1f620b790d81,Cidonio et al. 2019,10.1088/1758-5090/ab19fd,0,0,7.5,0,0,0,0,0,0,0,0,0,0,0,0,0,0,0,0,0,0,0,0,300,,,,9.167,0,300,297.22 (day unknown),1000,5000000,20.5,22,14,N,N,N,N,N,Y,N,N,S,Primary,90.8,Y,Y,,False,False
cell_viability,Cell viability and extrusion dataset V1 (1).csv,249,738c704ebb3f15afd4117bdc3bff43a0f009e2436fa700628b4ca3dd7e0116e5,CV-0248-738c704ebb3f,Cidonio et al. 2019,10.1088/1758-5090/ab19fd,0,0,7.5,0,0,0,0,0,0,0,0,0,0,0,0,0,0,0,0,0,0,0,0,300,,,,9.167,0,300,297.22 (day unknown),1000,5000000,20.5,22,21,N,N,N,N,N,Y,N,N,S,Primary,85,Y,Y,,False,False
cell_viability,Cell viability and extrusion dataset V1 (1).csv,250,bea00705fecbc1455572b46d9a7b495a9af04ca806666983642a1cc9fc8eb1ed,CV-0249-bea00705fecb,Kolan et al. 2019,10.18063/ijb.v5i2.2.204,3,3,0,0,0,0,0,0,0,0,0,0,0,0,0,0,0,0,300,0,0,0,600,0,27.6,,,15,0,410,,2500,2000000,37,22,0,Y,Y,N,N,N,N,N,N,S,Primary,81,Y,Y,,False,False
cell_viability,Cell viability and extrusion dataset V1 (1).csv,251,f7033d01502302ac2c8cff7ab28f858510801c65043a949db01ad114f9e7fb99,CV-0250-f7033d015023,Kolan et al. 2019,10.18063/ijb.v5i2.2.204,3,3,0,0,0,0,0,0,0,0,0,0,0,0,0,0,0,0,300,0,0,0,600,0,27.6,,,15,0,410,1401.869,2500,2000000,37,22,1,Y,Y,N,N,N,N,N,N,S,Primary,69.3,N,N,,False,False
cell_viability,Cell viability and extrusion dataset V1 (1).csv,252,9b8204c7a1873b5438b9c130fcd57a14e3ed3e56e527f8b09ec0f3ae41104a40,CV-0251-9b8204c7a187,Kolan et al. 2019,10.18063/ijb.v5i2.2.204,3,3,0,0,0,0,0,0,0,0,0,0,0,0,0,0,0,0,300,0,0,0,600,0,27.6,,,15,0,410,1561.572,2500,2000000,37,22,7,Y,Y,N,N,N,N,N,N,S,Primary,64.1,N,N,,False,False
cell_viability,Cell viability and extrusion dataset V1 (1).csv,253,f79849d75f1a8209e08bc61ed74ac4f3c0a4303b36a1dbb52125ac9d9794a4a1,CV-0252-f79849d75f1a,Kolan et al. 2019,10.18063/ijb.v5i2.2.204,3,3,0,0,0,0,0,0,0,0,0,0,0,0,0,0,0,0,,0,0,0,,0,27.6,,,15,0,410,1233.18,2500,2000000,37,22,1,Y,Y,N,N,N,N,N,N,S,Primary,69.4,N,N,,False,False
cell_viability,Cell viability and extrusion dataset V1 (1).csv,254,422e47e8c9f34e48f0d53b44eafd9699dc231d0164bc1242e95f92e507d546eb,CV-0253-422e47e8c9f3,Kolan et al. 2019,10.18063/ijb.v5i2.2.204,3,3,0,0,0,0,0,0,0,0,0,0,0,0,0,0,0,0,,0,0,0,,0,27.6,,,15,0,410,1251.31,2500,2000000,37,22,7,Y,Y,N,N,N,N,N,N,S,Primary,63.5,N,N,,False,False
cell_viability,Cell viability and extrusion dataset V1 (1).csv,255,f2560c474668533f9d35bc1094c7f31a886fbcd235b2ad63a2087531d0115650,CV-0254-f2560c474668,Kolan et al. 2019,10.18063/ijb.v5i2.2.204,3,3,0,0,0,0,0,0,0,0,0,0,0,0,0,0,0,0,,0,0,0,,0,27.6,,,15,0,410,1015.78,2500,2000000,37,22,1,Y,Y,N,N,N,N,N,N,S,Primary,61.1,N,N,,False,False
cell_viability,Cell viability and extrusion dataset V1 (1).csv,256,0d6d1ce7b0f3a12c60c535c2ce3f2eedfa3ad97c2c9a7590c36bd3501f4e2b4d,CV-0255-0d6d1ce7b0f3,Kolan et al. 2019,10.18063/ijb.v5i2.2.204,3,3,0,0,0,0,0,0,0,0,0,0,0,0,0,0,0,0,,0,0,0,,0,27.6,,,15,0,410,1074.07,2500,2000000,37,22,7,Y,Y,N,N,N,N,N,N,S,Primary,47.7,N,N,,False,False
cell_viability,Cell viability and extrusion dataset V1 (1).csv,257,06673bf94b9d6dce156b87f0cc83e785a73b78de43d33730e544dce0d895b906,CV-0256-06673bf94b9d,Kolan et al. 2019,10.18063/ijb.v5i2.2.204,3,3,0,0,0,0,0,0,0,0,0,0,0,0,0,0,0,0,300,0,0,0,600,0,27.6,,,15,0,410,,2500,2000000,37,22,1,Y,Y,N,N,N,N,N,N,S,Primary,60.1,N,N,,False,False
cell_viability,Cell viability and extrusion dataset V1 (1).csv,258,a14d036ee476d4a008bba8c18b7af82afe729c99ac6b0648eabeff0cd854dabf,CV-0257-a14d036ee476,Kolan et al. 2019,10.18063/ijb.v5i2.2.204,3,3,0,0,0,0,0,0,0,0,0,0,0,0,0,0,0,0,300,0,0,0,600,0,27.6,,,15,0,410,,2500,2000000,37,22,7,Y,Y,N,N,N,N,N,N,S,Primary,49.2,N,N,,False,False
cell_viability,Cell viability and extrusion dataset V1 (1).csv,259,a72921ad8fa6e773cf978a12cfea60bff0d88658793d557fa07c54985ad01892,CV-0258-a72921ad8fa6,Kolan et al. 2019,10.18063/ijb.v5i2.2.204,3,3,0,0,0,0,0,0,0,0,0,0,0,0,0,0,0,0,300,0,0,0,600,0,27.6,,,15,0,410,,2500,2000000,37,22,1,Y,Y,N,N,N,N,N,N,S,Primary,68.9,N,N,,False,False
cell_viability,Cell viability and extrusion dataset V1 (1).csv,260,c7c5df36f2a8557785468d33d0a6b9fe1b69c93128b51627f8856c25833801a8,CV-0259-c7c5df36f2a8,Kolan et al. 2019,10.18063/ijb.v5i2.2.204,3,3,0,0,0,0,0,0,0,0,0,0,0,0,0,0,0,0,300,0,0,0,600,0,27.6,,,15,0,410,,2500,2000000,37,22,7,Y,Y,N,N,N,N,N,N,S,Primary,71.1,N,N,,False,False
cell_viability,Cell viability and extrusion dataset V1 (1).csv,261,48884a0fe72718e99f681af48f234b43dd161c31251d671b83d8f5c89334ff96,CV-0260-48884a0fe727,Kolan et al. 2019,10.18063/ijb.v5i2.2.204,3,3,0,0,0,0,0,0,0,0,0,0,0,0,0,0,0,0,,0,0,0,,0,27.6,,,15,0,410,1233.18,2500,2000000,37,22,1,Y,Y,N,N,N,N,N,N,S,Primary,60.1,N,N,,False,False
cell_viability,Cell viability and extrusion dataset V1 (1).csv,262,7591d00874bd0c14bd7aad015d6f34df8b74467cdc1ae5083464b57138e9437c,CV-0261-7591d00874bd,Kolan et al. 2019,10.18063/ijb.v5i2.2.204,3,3,0,0,0,0,0,0,0,0,0,0,0,0,0,0,0,0,,0,0,0,,0,27.6,,,15,0,410,1251.31,2500,2000000,37,22,7,Y,Y,N,N,N,N,N,N,S,Primary,49.5,N,N,,False,False
cell_viability,Cell viability and extrusion dataset V1 (1).csv,263,1ddcad496a36fa53851f4f4f596e8d7b6d156be70af1abc70c36afa9b8726345,CV-0262-1ddcad496a36,Kolan et al. 2019,10.18063/ijb.v5i2.2.204,3,3,0,0,0,0,0,0,0,0,0,0,0,0,0,0,0,0,,0,0,0,,0,27.6,,,15,0,410,1233.18,2500,2000000,37,22,1,Y,Y,N,N,N,N,N,N,S,Primary,77,N,N,,False,False
cell_viability,Cell viability and extrusion dataset V1 (1).csv,264,d575eef06a6fe2d477dcb7b2748538ad0db1d9d50b1bc65e35f1cc84a521502b,CV-0263-d575eef06a6f,Kolan et al. 2019,10.18063/ijb.v5i2.2.204,3,3,0,0,0,0,0,0,0,0,0,0,0,0,0,0,0,0,,0,0,0,,0,27.6,,,15,0,410,1251.31,2500,2000000,37,22,7,Y,Y,N,N,N,N,N,N,S,Primary,65.8,N,N,,False,False
cell_viability,Cell viability and extrusion dataset V1 (1).csv,265,1f766c7fb598a145d9d6788ec9626df85d47ec202aa547fccd1d810293df49e3,CV-0264-1f766c7fb598,Kolan et al. 2019,10.18063/ijb.v5i2.2.204,3,3,0,0,0,0,0,0,0,0,0,0,0,0,0,0,0,0,,0,0,0,,0,27.6,,,15,0,410,1015.78,2500,2000000,37,22,1,Y,Y,N,N,N,N,N,N,S,Primary,58.1,N,N,,False,False
cell_viability,Cell viability and extrusion dataset V1 (1).csv,266,7ea78b3c925a88bff6f7283357209753a77f12c0f7630a486583d5ea80503b33,CV-0265-7ea78b3c925a,Kolan et al. 2019,10.18063/ijb.v5i2.2.204,3,3,0,0,0,0,0,0,0,0,0,0,0,0,0,0,0,0,,0,0,0,,0,27.6,,,15,0,410,1074.07,2500,2000000,37,22,7,Y,Y,N,N,N,N,N,N,S,Primary,43.5,N,N,,False,False
cell_viability,Cell viability and extrusion dataset V1 (1).csv,267,375ef42fd9cc57b05090493225231e1305654acb2bf37fa95b2e6a653a12ea1e,CV-0266-375ef42fd9cc,Kolan et al. 2019,10.18063/ijb.v5i2.2.204,3,3,0,0,0,0,0,0,0,0,0,0,0,0,0,0,0,0,,0,0,0,,0,27.6,,,15,0,410,1015.78,2500,2000000,37,22,1,Y,Y,N,N,N,N,N,N,S,Primary,62.6,N,N,,False,False
cell_viability,Cell viability and extrusion dataset V1 (1).csv,268,7ad1a1f588bbec83cb8e6c5f4358d06c60f46c6958cbe4476e321f019f32c8de,CV-0267-7ad1a1f588bb,Kolan et al. 2019,10.18063/ijb.v5i2.2.204,3,3,0,0,0,0,0,0,0,0,0,0,0,0,0,0,0,0,,0,0,0,,0,27.6,,,15,0,410,1074.07,2500,2000000,37,22,7,Y,Y,N,N,N,N,N,N,S,Primary,56.9,N,N,,False,False
cell_viability,Cell viability and extrusion dataset V1 (1).csv,269,0b747361ac41c273473401a25bef230b3417036bf8e140ed06d395b50cebb221,CV-0268-0b747361ac41,Li et al. 2018 (a),10.1007/s13205-018-1341-9,2,10,0,0,0,0,0,0,0,0,0,0,0,0,0,0,0,0,270.3,0,0,0,180,0,,,0.15,3.5,0,260,234.14,,2000000,37,8,0,N,N,N,Y,N,N,N,N,S,Not_Primary,85.35,Y,Y,,False,False
cell_viability,Cell viability and extrusion dataset V1 (1).csv,270,5ad15b176487655585606f4c1c0d5e0507c9b4a4e171a0b7969ad40b4f68b0e7,CV-0269-5ad15b176487,Li et al. 2018 (a),10.1007/s13205-018-1341-9,2,10,0,0,0,0,0,0,0,0,0,0,0,0,0,0,0,0,270.3,0,0,0,180,0,,,0.15,3.5,0,260,181.71,,2000000,37,8,7,N,N,N,Y,N,N,N,N,S,Not_Primary,88.88,Y,Y,,False,False
cell_viability,Cell viability and extrusion dataset V1 (1).csv,271,d39b72c890ecc0698c70119312749fa70f8247295cbb00cda5d4406da7ee59db,CV-0270-d39b72c890ec,Li et al. 2018 (a),10.1007/s13205-018-1341-9,2,10,0,0,0,0,0,0,0,0,0,0,0,0,0,0,0,0,270.3,0,0,0,180,0,,,0.15,3.5,0,260,132.84,,2000000,37,8,14,N,N,N,Y,N,N,N,N,S,Not_Primary,92.34,Y,Y,,False,False
cell_viability,Cell viability and extrusion dataset V1 (1).csv,272,89ed381c8d3e4aa21b2538216512f34a22c67e116e6961de4cac2412a13da6f3,CV-0271-89ed381c8d3e,Li et al. 2018 (b),10.1038/s41598-018-26407-3,8,20,0,0,0,0,0,0,0,0,0,0,0,0,0,0,0,0,901.1,0,0,0,600,0,280,,,6.5,0,340,568.017,2500,10000000,10,10,0,Y,N,N,N,N,N,N,N,S,Primary,91.9,Y,Y,,False,False
cell_viability,Cell viability and extrusion dataset V1 (1).csv,273,9fefd0fee0f2a29b044c579f7eb7ca3f4d52f98624a686534a8f567c2f8264ef,CV-0272-9fefd0fee0f2,Li et al. 2018 (b),10.1038/s41598-018-26407-3,8,20,0,0,0,0,0,0,0,0,0,0,0,0,0,0,0,0,901.1,0,0,0,600,0,280,,,6.5,0,340,,2500,10000000,10,10,1,Y,N,N,N,N,N,N,N,S,Primary,91.2,Y,Y,,False,False
cell_viability,Cell viability and extrusion dataset V1 (1).csv,274,209849bab70d1a05587d91d1ad8a7656c5de5eefbb6dc68b721c2180e71c3541,CV-0273-209849bab70d,Li et al. 2018 (b),10.1038/s41598-018-26407-3,8,20,0,0,0,0,0,0,0,0,0,0,0,0,0,0,0,0,901.1,0,0,0,600,0,280,,,6.5,0,340,,2500,10000000,10,10,3,Y,N,N,N,N,N,N,N,S,Primary,87.8,Y,Y,,False,False
cell_viability,Cell viability and extrusion dataset V1 (1).csv,275,5ca4af24ff199f16132fc6b66befa27ce68ed0a6cba9b944c8d5c32ad578b739,CV-0274-5ca4af24ff19,Li et al. 2018 (b),10.1038/s41598-018-26407-3,8,20,0,0,0,0,0,0,0,0,0,0,0,0,0,0,0,0,901.1,0,0,0,600,0,280,,,6.5,0,340,,2500,10000000,10,10,7,Y,N,N,N,N,N,N,N,S,Primary,87.3,Y,Y,,False,False
cell_viability,Cell viability and extrusion dataset V1 (1).csv,276,385955a2bdb9e17157da8ce575a50aabb8dd2e36d163bccc280a86bcd780d560,CV-0275-385955a2bdb9,Li et al. 2018 (b),10.1038/s41598-018-26407-3,8,20,0,0,0,0,0,0,0,0,0,0,0,0,0,0,0,0,901.1,0,0,0,600,0,280,,,6.5,0,340,543.08,2500,10000000,10,10,14,Y,N,N,N,N,N,N,N,S,Primary,86.6,Y,Y,,False,False
cell_viability,Cell viability and extrusion dataset V1 (1).csv,277,9d84d983258bb22e0823ec3e0ef3a6c4e422f55842782c3219acb96496b5f7ec,CV-0276-9d84d983258b,Li et al. 2018 (b),10.1038/s41598-018-26407-3,8,20,0,0,0,0,0,0,0,0,0,0,0,0,0,0,0,0,901.1,68,0,0,600,0,250,,,6.5,0,340,488.83,2500,10000000,10,10,0,Y,N,N,Y,N,N,N,N,S,Primary,92.3,Y,Y,,False,False
cell_viability,Cell viability and extrusion dataset V1 (1).csv,278,c83813b8ddad7496f2a2d4f1f0e584ff07efb102c9b49941de7422c7579a991e,CV-0277-c83813b8ddad,Li et al. 2018 (b),10.1038/s41598-018-26407-3,8,20,0,0,0,0,0,0,0,0,0,0,0,0,0,0,0,0,901.1,68,0,0,600,0,250,,,6.5,0,340,,2500,10000000,10,10,1,Y,N,N,Y,N,N,N,N,S,Primary,90.8,Y,Y,,False,False
cell_viability,Cell viability and extrusion dataset V1 (1).csv,279,6a1ec0514c6d5d2e3bf18f6c586886bd0567381f34c3423b9517a4b803ed7d32,CV-0278-6a1ec0514c6d,Li et al. 2018 (b),10.1038/s41598-018-26407-3,8,20,0,0,0,0,0,0,0,0,0,0,0,0,0,0,0,0,901.1,68,0,0,600,0,250,,,6.5,0,340,,2500,10000000,10,10,3,Y,N,N,Y,N,N,N,N,S,Primary,87.3,Y,Y,,False,False
cell_viability,Cell viability and extrusion dataset V1 (1).csv,280,9e3a0eca878a13216d4a5f6518c7700da5df130a19686ff3cd4773d8416078c2,CV-0279-9e3a0eca878a,Li et al. 2018 (b),10.1038/s41598-018-26407-3,8,20,0,0,0,0,0,0,0,0,0,0,0,0,0,0,0,0,901.1,68,0,0,600,0,250,,,6.5,0,340,,2500,10000000,10,10,7,Y,N,N,Y,N,N,N,N,S,Primary,86.2,Y,Y,,False,False
cell_viability,Cell viability and extrusion dataset V1 (1).csv,281,c34467c2fded66a20f6339a3ec52fa2d575b7d93e3d9d32e0cae647de53e95a1,CV-0280-c34467c2fded,Li et al. 2018 (b),10.1038/s41598-018-26407-3,8,20,0,0,0,0,0,0,0,0,0,0,0,0,0,0,0,0,901.1,68,0,0,600,0,250,,,6.5,0,340,574.24,2500,10000000,10,10,14,Y,N,N,Y,N,N,N,N,S,Primary,88.9,Y,Y,,False,False
cell_viability,Cell viability and extrusion dataset V1 (1).csv,282,06bb45b46765e585a64a2ad1d5332fa2eafcf71c16ad0b03ba59729a042222d5,CV-0281-06bb45b46765,Li et al. 2018 (b),10.1038/s41598-018-26407-3,8,20,0,0,0,0,0,0,0,0,0,0,0,0,0,0,0,0,901.1,136,0,0,600,0,230,,,6.5,0,340,643.59,2500,10000000,10,10,0,Y,N,N,Y,N,N,N,N,S,Primary,91.9,Y,Y,,False,False
cell_viability,Cell viability and extrusion dataset V1 (1).csv,283,0a15f150f14bfbb6db3f36c2dd85c866984042e74a5ffa01ebf31b361e526270,CV-0282-0a15f150f14b,Li et al. 2018 (b),10.1038/s41598-018-26407-3,8,20,0,0,0,0,0,0,0,0,0,0,0,0,0,0,0,0,901.1,136,0,0,600,0,230,,,6.5,0,340,,2500,10000000,10,10,1,Y,N,N,Y,N,N,N,N,S,Primary,89.9,Y,Y,,False,False
cell_viability,Cell viability and extrusion dataset V1 (1).csv,284,50077451733fb7d0682996bb1f12f61560eb74d57880b4ebe38a8319562a67de,CV-0283-50077451733f,Li et al. 2018 (b),10.1038/s41598-018-26407-3,8,20,0,0,0,0,0,0,0,0,0,0,0,0,0,0,0,0,901.1,136,0,0,600,0,230,,,6.5,0,340,,2500,10000000,10,10,3,Y,N,N,Y,N,N,N,N,S,Primary,86.9,Y,Y,,False,False
cell_viability,Cell viability and extrusion dataset V1 (1).csv,285,20d1a3f4c16d74e257d063d126b932ebab5abf8d85c784ecfc677685d0cb135a,CV-0284-20d1a3f4c16d,Li et al. 2018 (b),10.1038/s41598-018-26407-3,8,20,0,0,0,0,0,0,0,0,0,0,0,0,0,0,0,0,901.1,136,0,0,600,0,230,,,6.5,0,340,,2500,10000000,10,10,7,Y,N,N,Y,N,N,N,N,S,Primary,85.5,Y,Y,,False,False
cell_viability,Cell viability and extrusion dataset V1 (1).csv,286,4f5967e87fde48d8886390f7a9664dc4db33ff943e1d4cbab21a8e1f6eac42ef,CV-0285-4f5967e87fde,Li et al. 2018 (b),10.1038/s41598-018-26407-3,8,20,0,0,0,0,0,0,0,0,0,0,0,0,0,0,0,0,901.1,136,0,0,600,0,230,,,6.5,0,340,651.22,2500,10000000,10,10,14,Y,N,N,Y,N,N,N,N,S,Primary,84.9,Y,Y,,False,False
cell_viability,Cell viability and extrusion dataset V1 (1).csv,287,84622e9c78e52f028d253d389d4cdf229caabb483d3961192652dc24331171f7,CV-0286-84622e9c78e5,Li et al. 2018 (b),10.1038/s41598-018-26407-3,8,20,0,0,0,0,0,0,0,0,0,0,0,0,0,0,0,0,901.1,272,0,0,600,0,180,,,6.5,0,340,793.49,2500,10000000,10,10,0,Y,N,N,Y,N,N,N,N,S,Primary,91.5,Y,Y,,False,False
cell_viability,Cell viability and extrusion dataset V1 (1).csv,288,2ca64697ca34604ed78989c024f77fa0298433e7fc3e0d47c7bff3dad3f4a6a4,CV-0287-2ca64697ca34,Li et al. 2018 (b),10.1038/s41598-018-26407-3,8,20,0,0,0,0,0,0,0,0,0,0,0,0,0,0,0,0,901.1,272,0,0,600,0,180,,,6.5,0,340,,2500,10000000,10,10,1,Y,N,N,Y,N,N,N,N,S,Primary,90.3,Y,Y,,False,False
cell_viability,Cell viability and extrusion dataset V1 (1).csv,289,dde12af2ded456ef5781be5d4086306f82aa980fd067c22284bd0a542becd21f,CV-0288-dde12af2ded4,Li et al. 2018 (b),10.1038/s41598-018-26407-3,8,20,0,0,0,0,0,0,0,0,0,0,0,0,0,0,0,0,901.1,272,0,0,600,0,180,,,6.5,0,340,,2500,10000000,10,10,3,Y,N,N,Y,N,N,N,N,S,Primary,87.9,Y,Y,,False,False
cell_viability,Cell viability and extrusion dataset V1 (1).csv,290,87597f659d6769cfde5fef2810b77e83b86aa8a17b0ccc42bfddafef072a724a,CV-0289-87597f659d67,Li et al. 2018 (b),10.1038/s41598-018-26407-3,8,20,0,0,0,0,0,0,0,0,0,0,0,0,0,0,0,0,901.1,272,0,0,600,0,180,,,6.5,0,340,,2500,10000000,10,10,7,Y,N,N,Y,N,N,N,N,S,Primary,85.5,Y,Y,,False,False
cell_viability,Cell viability and extrusion dataset V1 (1).csv,291,013631ab68779ab6ac70d0167fd2e5a00f76202ed14991c7217f7da7fd6b6b89,CV-0290-013631ab6877,Li et al. 2018 (b),10.1038/s41598-018-26407-3,8,20,0,0,0,0,0,0,0,0,0,0,0,0,0,0,0,0,901.1,272,0,0,600,0,180,,,6.5,0,340,716.9,2500,10000000,10,10,14,Y,N,N,Y,N,N,N,N,S,Primary,83.9,Y,Y,,False,False
cell_viability,Cell viability and extrusion dataset V1 (1).csv,292,14c056824a1135fd9e88e9f8ec774929ddc19cb95bb497461b72cf94e5fd0eb8,CV-0291-14c056824a11,Moncal et al. 2019,10.1007/s10856-019-6258-2,0,0,0,0,0,0,0,30,3,0,0,0,0,0,0,0,0,0,,0,0,0,0,0,67.5,,,3.33,0,337,462,500,10000000,44,37,0,N,N,N,N,N,N,N,N,S,Primary,93,Y,Y,,False,False
cell_viability,Cell viability and extrusion dataset V1 (1).csv,293,43a5d0e227c9385f3ea90305021477e3c3445fbf683fd9d665d6fd02f908d64d,CV-0292-43a5d0e227c9,Moncal et al. 2019,10.1007/s10856-019-6258-2,0,0,0,0,0,0,0,30,3,0,0,0,0,0,0,0,0,0,,0,0,0,0,0,67.5,,,3.33,0,337,462,500,10000000,44,37,0,N,N,N,N,N,N,N,N,S,Primary,87.6,Y,Y,,False,False
cell_viability,Cell viability and extrusion dataset V1 (1).csv,294,31f80b4f8c208566454d421822a6f5983b80655c9dc8c168193cf4b5d5b46748,CV-0293-31f80b4f8c20,Moncal et al. 2019,10.1007/s10856-019-6258-2,0,0,0,0,0,0,0,30,3,0,0,0,0,0,0,0,0,0,,0,0,0,0,0,67.5,,,3.33,0,337,462,500,10000000,44,37,0,N,N,N,N,N,N,N,N,S,Primary,84.8,Y,Y,,False,False
cell_viability,Cell viability and extrusion dataset V1 (1).csv,295,d60f0d245e4c8c3c4f78ff08afb9bc45e10dfa43ad7de35eb72ce07190e0dc6a,CV-0294-d60f0d245e4c,Kang et al. 2020,10.1002/smll.201905505,0,0,0,0,0,0,0,0,3,0,0,0,0,0,0,0,0,0,0,0,0,0,0,0,45,6.67,,,0,500,1000,0,6000000,,37,1,Y,Y,N,Y,N,N,N,N,C,Not_Primary,94.8,Y,Y,,False,False
cell_viability,Cell viability and extrusion dataset V1 (1).csv,296,2f68a1b116fc1f5a001287fdd047e514d47cc16a89623c717c2e0f39cd4aa27b,CV-0295-2f68a1b116fc,Kang et al. 2020,10.1002/smll.201905505,0,0,0,0,0,0,0,0,3,0,0,0,0,0,0,0,0,0,0,0,0,0,0,0,45,6.67,,,0,500,1000,0,6000000,,37,4,Y,Y,N,Y,N,N,N,N,C,Not_Primary,95,Y,Y,,False,False
cell_viability,Cell viability and extrusion dataset V1 (1).csv,297,88622580441745165c9445c0f66c7b2582137b3fdc01d0a17a984a90559e3dbb,CV-0296-886225804417,Kang et al. 2020,10.1002/smll.201905505,0,0,0,0,0,0,0,0,3,0,0,0,0,0,0,0,0,0,0,0,0,0,0,0,45,6.67,,,0,500,1000,0,6000000,,37,7,Y,Y,N,Y,N,N,N,N,C,Not_Primary,95.9,Y,Y,,False,False
cell_viability,Cell viability and extrusion dataset V1 (1).csv,298,2d6e4fb5c80cdbba5328ead236a7a49d745a65664422ef65c8db6ddee718b0c6,CV-0297-2d6e4fb5c80c,Kang et al. 2020,10.1002/smll.201905505,0,0,0,0,0,0,0,0,3,0,0,0,0,0,0,0,0,0,0,0,0,0,0,0,45,6.67,,,0,500,1000,0,6000000,,37,1,Y,Y,N,Y,N,N,N,N,C,Not_Primary,94.9,Y,Y,,False,False
cell_viability,Cell viability and extrusion dataset V1 (1).csv,299,069087917796e5be48f46be54751b39992c270a784605d6a3009ed4bc8aa2c6a,CV-0298-069087917796,Kang et al. 2020,10.1002/smll.201905505,0,0,0,0,0,0,0,0,3,0,0,0,0,0,0,0,0,0,0,0,0,0,0,0,45,6.67,,,0,500,1000,0,6000000,,37,4,Y,Y,N,Y,N,N,N,N,C,Not_Primary,93.8,Y,Y,,False,False
cell_viability,Cell viability and extrusion dataset V1 (1).csv,300,3898aafdf105f152023cc8b1206aa6f6b68982aa36c7526be9e256b8edcfbd99,CV-0299-3898aafdf105,Kang et al. 2020,10.1002/smll.201905505,0,0,0,0,0,0,0,0,3,0,0,0,0,0,0,0,0,0,0,0,0,0,0,0,45,6.67,,,0,500,1000,0,6000000,,37,7,Y,Y,N,Y,N,N,N,N,C,Not_Primary,90.9,Y,Y,,False,False
cell_viability,Cell viability and extrusion dataset V1 (1).csv,301,56fcc6fd92f7035684ecd4abd90ab695de33479b3411b57dd80e0ada2d960abe,CV-0300-56fcc6fd92f7,Kang et al. 2020,10.1002/smll.201905505,0,0,0,0,0,0,0,0,3,0,0,0,0,0,0,0,0,0,0,0,0,0,0,0,45,6.67,,,0,500,1000,0,6000000,,37,1,Y,Y,N,Y,N,N,N,N,C,Not_Primary,90.5,Y,Y,,False,False
cell_viability,Cell viability and extrusion dataset V1 (1).csv,302,4d2d236c281b68de7fcb0931382972fb96294d45cbb46036ec12c8bc7f65162f,CV-0301-4d2d236c281b,Kang et al. 2020,10.1002/smll.201905505,0,0,0,0,0,0,0,0,3,0,0,0,0,0,0,0,0,0,0,0,0,0,0,0,45,6.67,,,0,500,1000,0,6000000,,37,4,Y,Y,N,Y,N,N,N,N,C,Not_Primary,90.9,Y,Y,,False,False
cell_viability,Cell viability and extrusion dataset V1 (1).csv,303,ed00ba44e28978b61cfbea00f378061bfba9534755021f77f5060bbacad52386,CV-0302-ed00ba44e289,Kang et al. 2020,10.1002/smll.201905505,0,0,0,0,0,0,0,0,3,0,0,0,0,0,0,0,0,0,0,0,0,0,0,0,45,6.67,,,0,500,1000,0,6000000,,37,7,Y,Y,N,Y,N,N,N,N,C,Not_Primary,93.1,Y,Y,,False,False
cell_viability,Cell viability and extrusion dataset V1 (1).csv,304,4330021d82dcad8ee03dd16d4d9aec4b65082acc70f6c068399ecf40d93672fe,CV-0303-4330021d82dc,Kang et al. 2020,10.1002/smll.201905505,0,0,0,0,0,0,0,0,3,0,0,0,0,0,0,0,0,0,0,0,0,0,0,0,45,6.67,,,0,500,1174.605,0,6000000,,37,1,Y,Y,N,Y,N,N,N,N,C,Not_Primary,94.2,Y,Y,,False,False
cell_viability,Cell viability and extrusion dataset V1 (1).csv,305,fa9a13149ac22c3384644b5ea0808d149f4d0eab707acffed7900bece2616551,CV-0304-fa9a13149ac2,Kang et al. 2020,10.1002/smll.201905505,0,0,0,0,0,0,0,0,3,0,0,0,0,0,0,0,0,0,0,0,0,0,0,0,45,6.67,,,0,500,1185.569,0,6000000,,37,5,Y,Y,N,Y,N,N,N,N,C,Not_Primary,66.4,N,N,,False,False
cell_viability,Cell viability and extrusion dataset V1 (1).csv,306,51f52037ea0e3dbfe7cb9311eb25a2303790162e6bacefa1e825880d28f3696c,CV-0305-51f52037ea0e,Kang et al. 2020,10.1002/smll.201905505,0,0,0,0,0,0,0,0,3,0,0,0,0,0,0,0,0,0,0,0,0,0,0,0,45,6.67,,,0,500,1974.411,0,6000000,,37,10,Y,Y,N,Y,N,N,N,N,C,Not_Primary,34.6,N,N,,False,False
cell_viability,Cell viability and extrusion dataset V1 (1).csv,307,3c08e3a84e26a8fc89cebae41415e6dea88b9c5bdd2289b83fe13b0f02c1cb96,CV-0306-3c08e3a84e26,Kang et al. 2020,10.1002/smll.201905505,0,0,0,0,0,0,0,0,3,0,0,0,0,0,0,0,0,0,0,0,0,0,0,0,45,6.67,,,0,500,1347.79,0,6000000,,37,1,Y,Y,N,Y,N,N,N,N,C,Not_Primary,95.2,Y,Y,,False,False
cell_viability,Cell viability and extrusion dataset V1 (1).csv,308,141f14bf95a333050cc48b908be4035357776a5a26ddf7a56bc83f8dc70fff57,CV-0307-141f14bf95a3,Kang et al. 2020,10.1002/smll.201905505,0,0,0,0,0,0,0,0,3,0,0,0,0,0,0,0,0,0,0,0,0,0,0,0,45,6.67,,,0,500,1430.34 (day 7),0,6000000,,37,5,Y,Y,N,Y,N,N,N,N,C,Not_Primary,88.4,Y,Y,,False,False
cell_viability,Cell viability and extrusion dataset V1 (1).csv,309,27e7bf39da204a39d236e3cf4c5a23afa8fba4cf731b9da0246bd86831c5337f,CV-0308-27e7bf39da20,Kang et al. 2020,10.1002/smll.201905505,0,0,0,0,0,0,0,0,3,0,0,0,0,0,0,0,0,0,0,0,0,0,0,0,45,6.67,,,0,500,1215.505,0,6000000,,37,10,Y,Y,N,Y,N,N,N,N,C,Not_Primary,74.7,N,N,,False,False
cell_viability,Cell viability and extrusion dataset V1 (1).csv,310,41f08261a122f5aacf4eccb2a66b3a3a5afcbd9073cc66376e93c1e1c2fa3328,CV-0309-41f08261a122,Kang et al. 2020,10.1002/smll.201905505,0,0,0,0,0,0,0,0,3,0,0,0,0,0,0,0,0,0,0,0,0,0,0,0,45,6.67,,,0,500,1319.245,0,6000000,,37,1,Y,Y,N,Y,N,N,N,N,C,Not_Primary,93.2,Y,Y,,False,False
cell_viability,Cell viability and extrusion dataset V1 (1).csv,311,5d07ccc8df6b3b5a617ce9a6f39b3567bdbe3971cbaadc5707a88c1a8e222d81,CV-0310-5d07ccc8df6b,Kang et al. 2020,10.1002/smll.201905505,0,0,0,0,0,0,0,0,3,0,0,0,0,0,0,0,0,0,0,0,0,0,0,0,45,6.67,,,0,500,1385.098 (day 7),0,6000000,,37,5,Y,Y,N,Y,N,N,N,N,C,Not_Primary,89.1,Y,Y,,False,False
cell_viability,Cell viability and extrusion dataset V1 (1).csv,312,68dba94de7da03a3d6fa6085b0a100702e0821dcfa1cbca21ff821953a485253,CV-0311-68dba94de7da,Kang et al. 2020,10.1002/smll.201905505,0,0,0,0,0,0,0,0,3,0,0,0,0,0,0,0,0,0,0,0,0,0,0,0,45,6.67,,,0,500,1210.715,0,6000000,,37,10,Y,Y,N,Y,N,N,N,N,C,Not_Primary,83.3,Y,Y,,False,False
cell_viability,Cell viability and extrusion dataset V1 (1).csv,313,a194051fdd0aadf43615f033da6b381f4b87a65efa7d3cf0a5b4a040d4c8022f,CV-0312-a194051fdd0a,Gao et al .2017,10.1002/adfm.201700798,2,0,0,0,0,0,0,0,0,0,0,0,0,0,0,0,0,0,100,0,0,0,,0,5,,,,1067,1327,1240.192,0,10000000,,22,0,N,Y,N,Y,N,N,N,N,S,Primary,80,Y,Y,,False,False
cell_viability,Cell viability and extrusion dataset V1 (1).csv,314,9c96096ee189998e0f74519d1b33536ed88413f7995f57f34d0473b3b2cbe5e5,CV-0313-9c96096ee189,Gao et al .2017,10.1002/adfm.201700798,2,0,0,0,0,0,0,0,0,0,0,0,0,0,0,0,0,0,100,0,0,0,,0,5,,,,1067,1327,1059.551,0,10000000,,22,1,N,Y,N,Y,N,N,N,N,S,Primary,90,Y,Y,,False,False
cell_viability,Cell viability and extrusion dataset V1 (1).csv,315,3fac911bbc71cecb1d4648a08cfde5ba007add9b06a6f0ef92359a1e598c00e2,CV-0314-3fac911bbc71,Gao et al .2017,10.1002/adfm.201700798,2,0,0,0,0,0,0,0,0,0,0,0,0,0,0,0,0,0,100,0,0,0,,0,5,,,,1067,1327,1274.433,0,10000000,,22,4,N,Y,N,Y,N,N,N,N,S,Primary,90,Y,Y,,False,False
cell_viability,Cell viability and extrusion dataset V1 (1).csv,316,804c06c1591807bfac18c1f9b990acb0541324c6ac2e92c21667a698a2d76d16,CV-0315-804c06c15918,Gao et al .2017,10.1002/adfm.201700798,2,0,0,0,0,0,0,0,0,0,0,0,0,0,0,0,0,0,100,0,0,0,,0,5,,,,1067,1327,1315.53,0,10000000,,22,7,N,Y,N,Y,N,N,N,N,S,Primary,90,Y,Y,,False,False
cell_viability,Cell viability and extrusion dataset V1 (1).csv,317,208ed4c22757295df29106510d2fed2aedecce65b49268be0c44e9193fdb0f18,CV-0316-208ed4c22757,Yu et al. 2013,10.1115/1.4024575,4,0,0,0,0,0,0,0,0,0,0,0,0,0,0,0,0,0,360.4,0,0,0,,0,34.47,,0.0333,,0,1190,1190 (assumed due to no info),,2000000,,22,0.5,N,Y,N,N,N,N,N,N,S,Primary,72,N,N,,False,False
cell_viability,Cell viability and extrusion dataset V1 (1).csv,318,925f79500253385240a92d07416a305c6286d746b45e1d2a229ffc707e2e57ba,CV-0317-925f79500253,Yu et al. 2013,10.1115/1.4024575,4,0,0,0,0,0,0,0,0,0,0,0,0,0,0,0,0,0,360.4,0,0,0,,0,68.95,,0.0333,,0,1190,1190,,2000000,,22,0.5,N,Y,N,N,N,N,N,N,S,Primary,61,N,N,,False,False
cell_viability,Cell viability and extrusion dataset V1 (1).csv,319,e8f056b7baeca1828cb6e1bc6b7abc5c0bce77529804398ffc38a552a34886b6,CV-0318-e8f056b7baec,Yu et al. 2013,10.1115/1.4024575,4,0,0,0,0,0,0,0,0,0,0,0,0,0,0,0,0,0,360.4,0,0,0,,0,137.9,,0.0333,,0,1190,1190,,2000000,,22,0.5,N,Y,N,N,N,N,N,N,S,Primary,43,N,N,,False,False
cell_viability,Cell viability and extrusion dataset V1 (1).csv,320,a6881ed428eea700f59fbcfb7927b88a618c3035be190ac4439eb8fc9cd23602,CV-0319-a6881ed428ee,Yu et al. 2013,10.1115/1.4024575,2,0,0,0,0,0,0,0,0,0,0,0,0,0,0,0,0,0,360.4,0,0,0,,0,34.47,,0.0333,,0,1190,1190,,2000000,,22,0.5,N,Y,N,N,N,N,N,N,S,Primary,89,Y,Y,,False,False
cell_viability,Cell viability and extrusion dataset V1 (1).csv,321,be9a5ecc79c64ed632c9478d0176ef9c669885029e37ec63ed795398bc3d14dc,CV-0320-be9a5ecc79c6,Yu et al. 2013,10.1115/1.4024575,4,0,0,0,0,0,0,0,0,0,0,0,0,0,0,0,0,0,360.4,0,0,0,,0,34.47,,0.0333,,0,1190,1190,,2000000,,22,0.5,N,Y,N,N,N,N,N,N,S,Primary,68,N,N,,False,False
cell_viability,Cell viability and extrusion dataset V1 (1).csv,322,d54dd96c76a73d4851538c52f5bfee27df5227f582e8726783fd4a94a90e8e03,CV-0321-d54dd96c76a7,Yu et al. 2013,10.1115/1.4024575,6,0,0,0,0,0,0,0,0,0,0,0,0,0,0,0,0,0,360.4,0,0,0,,0,34.47,,0.0333,,0,1190,1190,,2000000,,22,0.5,N,Y,N,N,N,N,N,N,S,Primary,31,N,N,,False,False
cell_viability,Cell viability and extrusion dataset V1 (1).csv,323,b988ffbf91348b1dbd3d6165b6bdf3bd6871e1b6d2ebe746f1c473bc8357f84a,CV-0322-b988ffbf9134,Yu et al. 2013,10.1115/1.4024575,4,0,0,0,0,0,0,0,0,0,0,0,0,0,0,0,0,0,360.4,0,0,0,,0,34.47,,0.0333,,0,1190,1190,,4000000,,22,0.5,N,Y,N,N,N,N,N,N,S,Primary,70,N,N,,False,False
cell_viability,Cell viability and extrusion dataset V1 (1).csv,324,856f75825b88fb7f3329a16c37b927bfb6bf6b697f85cf7e5332929bccad1abd,CV-0323-856f75825b88,Yu et al. 2013,10.1115/1.4024575,4,0,0,0,0,0,0,0,0,0,0,0,0,0,0,0,0,0,360.4,0,0,0,,0,68.95,,0.0333,,0,1190,1190,,4000000,,22,0.5,N,Y,N,N,N,N,N,N,S,Primary,62,N,N,,False,False
cell_viability,Cell viability and extrusion dataset V1 (1).csv,325,079fe93d3f908ec2d045fa8096a00136f60a442d8833668c4f81be8c7d2bcc9d,CV-0324-079fe93d3f90,Yu et al. 2013,10.1115/1.4024575,4,0,0,0,0,0,0,0,0,0,0,0,0,0,0,0,0,0,360.4,0,0,0,,0,137.9,,0.0333,,0,1190,1190,,4000000,,22,0.5,N,Y,N,N,N,N,N,N,S,Primary,42,N,N,,False,False
cell_viability,Cell viability and extrusion dataset V1 (1).csv,326,6c653cb874ff8be469202c71745eeda414ed90b666ccc55767751af2a26bf47a,CV-0325-6c653cb874ff,Yu et al. 2013,10.1115/1.4024575,4,0,0,0,0,0,0,0,0,0,0,0,0,0,0,0,0,0,360.4,0,0,0,,0,34.47,,0.0333,,0,1190,1190,,8000000,,22,0.5,N,Y,N,N,N,N,N,N,S,Primary,70,N,N,,False,False
cell_viability,Cell viability and extrusion dataset V1 (1).csv,327,7d6faae37a0b97734c1c121371c33292afe0ebe9358a0b2b10c76ce379646b91,CV-0326-7d6faae37a0b,Yu et al. 2013,10.1115/1.4024575,4,0,0,0,0,0,0,0,0,0,0,0,0,0,0,0,0,0,360.4,0,0,0,,0,68.95,,0.0333,,0,1190,1190,,8000000,,22,0.5,N,Y,N,N,N,N,N,N,S,Primary,61,N,N,,False,False
cell_viability,Cell viability and extrusion dataset V1 (1).csv,328,eed928b792a012ff202f71b45ac4a12a817dcdc5bbf96a9e0ab447728cd5f52d,CV-0327-eed928b792a0,Yu et al. 2013,10.1115/1.4024575,4,0,0,0,0,0,0,0,0,0,0,0,0,0,0,0,0,0,360.4,0,0,0,,0,137.9,,0.0333,,0,1190,1190,,8000000,,22,0.5,N,Y,N,N,N,N,N,N,S,Primary,42,N,N,,False,False
cell_viability,Cell viability and extrusion dataset V1 (1).csv,329,68b7c41d72e1885b0cd7956bc6da03c7db94638308e56eb8c17adc1d241618df,CV-0328-68b7c41d72e1,Yu et al. 2013,10.1115/1.4024575,4,0,0,0,0,0,0,0,0,0,0,0,0,0,0,0,0,0,360.4,0,0,0,,0,34.47,,0.0333,,641,1190,1103.19 (day unknown),,2000000,,22,0.5,N,Y,N,N,N,N,N,N,S,Primary,68,N,N,,False,False
cell_viability,Cell viability and extrusion dataset V1 (1).csv,330,9caa94cbee72d49967752a96389e02760a91111ed226498e545044cd4ab5532c,CV-0329-9caa94cbee72,Yu et al. 2013,10.1115/1.4024575,4,0,0,0,0,0,0,0,0,0,0,0,0,0,0,0,0,0,360.4,0,0,0,,0,68.95,,0.0333,,641,1190,1103.19 (day unknown),,2000000,,22,0.5,N,Y,N,N,N,N,N,N,S,Primary,51.75,N,N,,False,False
cell_viability,Cell viability and extrusion dataset V1 (1).csv,331,cdff4cf028aab38ef2c44e428bfa53c015da654bde35cf8245dfd25a340c8de3,CV-0330-cdff4cf028aa,Yu et al. 2013,10.1115/1.4024575,4,0,0,0,0,0,0,0,0,0,0,0,0,0,0,0,0,0,360.4,0,0,0,,0,137.9,,0.0333,,641,1190,1103.19 (day unknown),,2000000,,22,0.5,N,Y,N,N,N,N,N,N,S,Primary,40,N,N,,False,False
cell_viability,Cell viability and extrusion dataset V1 (1).csv,332,49650580bdfe443fbaf9283b4773d358fbdc6f77edb3c8df7e39b3c8074c87f8,CV-0331-49650580bdfe,Yu et al. 2013,10.1115/1.4024575,4,0,0,0,0,0,0,0,0,0,0,0,0,0,0,0,0,0,360.4,0,0,0,,0,34.47,,0.0333,,641,1190,1103.19 (day unknown),,2000000,,22,1,N,Y,N,N,N,N,N,N,S,Primary,69.8,N,N,,False,False
cell_viability,Cell viability and extrusion dataset V1 (1).csv,333,6ae24236f5c249520cb6b1b4a76abedf900839925bac495cbe6aa6c3cd81ac85,CV-0332-6ae24236f5c2,Yu et al. 2013,10.1115/1.4024575,4,0,0,0,0,0,0,0,0,0,0,0,0,0,0,0,0,0,360.4,0,0,0,,0,68.95,,0.0333,,641,1190,1103.19 (day unknown),,2000000,,22,1,N,Y,N,N,N,N,N,N,S,Primary,64.8,N,N,,False,False
cell_viability,Cell viability and extrusion dataset V1 (1).csv,334,e30e9c9379db2feea30fbb1b7c20ba89d65909bf2197fec24736388dda664421,CV-0333-e30e9c9379db,Yu et al. 2013,10.1115/1.4024575,4,0,0,0,0,0,0,0,0,0,0,0,0,0,0,0,0,0,360.4,0,0,0,,0,137.9,,0.0333,,641,1190,1103.19 (day unknown),,2000000,,22,1,N,Y,N,N,N,N,N,N,S,Primary,61.3,N,N,,False,False
cell_viability,Cell viability and extrusion dataset V1 (1).csv,335,5728cbf3c34e9dfcfc611d9b131f90a9338cdab4a8478b15700efacacf827567,CV-0334-5728cbf3c34e,Yu et al. 2013,10.1115/1.4024575,4,0,0,0,0,0,0,0,0,0,0,0,0,0,0,0,0,0,360.4,0,0,0,,0,34.47,,0.0333,,641,1190,1103.19 (day unknown),,2000000,,22,3,N,Y,N,N,N,N,N,N,S,Primary,95.6,Y,Y,,False,False
cell_viability,Cell viability and extrusion dataset V1 (1).csv,336,3b9542fe06daf081dc6af96e67690eec63acfcef547acf4180ab4e443071ab61,CV-0335-3b9542fe06da,Yu et al. 2013,10.1115/1.4024575,4,0,0,0,0,0,0,0,0,0,0,0,0,0,0,0,0,0,360.4,0,0,0,,0,68.95,,0.0333,,641,1190,1103.19 (day unknown),,2000000,,22,3,N,Y,N,N,N,N,N,N,S,Primary,93.4,Y,Y,,False,False
cell_viability,Cell viability and extrusion dataset V1 (1).csv,337,589c21e0f35893fdf44ce68cb88326ce066681f6309f842ecfdf9f27746deb5b,CV-0336-589c21e0f358,Yu et al. 2013,10.1115/1.4024575,4,0,0,0,0,0,0,0,0,0,0,0,0,0,0,0,0,0,360.4,0,0,0,,0,137.9,,0.0333,,641,1190,1103.19 (day unknown),,2000000,,22,3,N,Y,N,N,N,N,N,N,S,Primary,92.3,Y,Y,,False,False
cell_viability,Cell viability and extrusion dataset V1 (1).csv,338,872bc224047e9b6a760fb111c64f4ff79b2865fef98ecb3c96acb6017554ac4b,CV-0337-872bc224047e,Yu et al. 2013,10.1115/1.4024575,4,0,0,0,0,0,0,0,0,0,0,0,0,0,0,0,0,0,360.4,0,0,0,,0,34.7,,0.0333,,457,1190,1227.6,,2000000,,22,0.5,N,Y,N,N,N,N,N,N,S,Primary,89,Y,Y,,False,False
cell_viability,Cell viability and extrusion dataset V1 (1).csv,339,11e8ad02f5e451b4188c5496ce41d691b9182a5e6459aa6c0e897ad02b71e4e4,CV-0338-11e8ad02f5e4,Yu et al. 2013,10.1115/1.4024575,4,0,0,0,0,0,0,0,0,0,0,0,0,0,0,0,0,0,360.4,0,0,0,,0,34.7,,0.0333,,457,1190,,,2000000,,22,1,N,Y,N,N,N,N,N,N,S,Primary,92.1,Y,Y,,False,False
cell_viability,Cell viability and extrusion dataset V1 (1).csv,340,762bc7b1cbbb1abd3fc4708e37b971981a7e8772b3f37cb1b99f4dd672326932,CV-0339-762bc7b1cbbb,Yu et al. 2013,10.1115/1.4024575,4,0,0,0,0,0,0,0,0,0,0,0,0,0,0,0,0,0,360.4,0,0,0,,0,34.7,,0.0333,,457,1190,1136.08,,2000000,,22,3,N,Y,N,N,N,N,N,N,S,Primary,97,Y,Y,,False,False
cell_viability,Cell viability and extrusion dataset V1 (1).csv,341,86a607ff4ac4dc277114613c495823492e212499734c0b7a5339172216652733,CV-0340-86a607ff4ac4,Yu et al. 2013,10.1115/1.4024575,4,0,0,0,0,0,0,0,0,0,0,0,0,0,0,0,0,0,360.4,0,0,0,,0,68.95,,0.0333,,457,1190,1227.6,,2000000,,22,0.5,N,Y,N,N,N,N,N,N,S,Primary,69,N,N,,False,False
cell_viability,Cell viability and extrusion dataset V1 (1).csv,342,24c1369c5bf3ad5f3424ef2a903500c7ced352716077f94d8f4d227bfc64a81f,CV-0341-24c1369c5bf3,Yu et al. 2013,10.1115/1.4024575,4,0,0,0,0,0,0,0,0,0,0,0,0,0,0,0,0,0,360.4,0,0,0,,0,68.95,,0.0333,,457,1190,,,2000000,,22,1,N,Y,N,N,N,N,N,N,S,Primary,75.5,N,N,,False,False
cell_viability,Cell viability and extrusion dataset V1 (1).csv,343,ef9618761cc7cc27df6e18c683eecbba2d4e153ab3e2c7e6b80b5891584d653e,CV-0342-ef9618761cc7,Yu et al. 2013,10.1115/1.4024575,4,0,0,0,0,0,0,0,0,0,0,0,0,0,0,0,0,0,360.4,0,0,0,,0,68.95,,0.0333,,457,1190,1136.08,,2000000,,22,3,N,Y,N,N,N,N,N,N,S,Primary,97,Y,Y,,False,False
cell_viability,Cell viability and extrusion dataset V1 (1).csv,344,f4b3119bbaa87645b454e4b51dde6146b62803da866e6829b12b66c5cd3732b6,CV-0343-f4b3119bbaa8,Yu et al. 2013,10.1115/1.4024575,4,0,0,0,0,0,0,0,0,0,0,0,0,0,0,0,0,0,360.4,0,0,0,,0,137.9,,0.0333,,457,1190,1227.6,,2000000,,22,0.5,N,Y,N,N,N,N,N,N,S,Primary,36,N,N,,False,False
cell_viability,Cell viability and extrusion dataset V1 (1).csv,345,e573b2382613c5cb5470f7a83ab35571b5631a586b7c9770e611637580baf159,CV-0344-e573b2382613,Yu et al. 2013,10.1115/1.4024575,4,0,0,0,0,0,0,0,0,0,0,0,0,0,0,0,0,0,360.4,0,0,0,,0,137.9,,0.0333,,457,1190,,,2000000,,22,1,N,Y,N,N,N,N,N,N,S,Primary,63,N,N,,False,False
cell_viability,Cell viability and extrusion dataset V1 (1).csv,346,97ea4da3569ef1778c302b396015f43b040119944e8fca1784957d41f7cd53fc,CV-0345-97ea4da3569e,Yu et al. 2013,10.1115/1.4024575,4,0,0,0,0,0,0,0,0,0,0,0,0,0,0,0,0,0,360.4,0,0,0,,0,137.9,,0.0333,,457,1190,1136.08,,2000000,,22,3,N,Y,N,N,N,N,N,N,S,Primary,98,Y,Y,,False,False
cell_viability,Cell viability and extrusion dataset V1 (1).csv,347,2408eedf89872c342a57375b61f436b9856acd89a7b8e3fcebeab6e754f7c92e,CV-0346-2408eedf8987,Zhang et al. 2013,10.1088/1758-5082/5/2/025004,4,0,0,0,0,0,0,0,0,0,0,0,0,0,0,0,0,0,360.4,0,0,0,,0,,14,0.00333333,,641,1270,,,2000000,,22,1,Y,N,N,N,N,N,N,N,S,Primary,97.6,Y,Y,,False,False
cell_viability,Cell viability and extrusion dataset V1 (1).csv,348,a1251008add2511fbd36b89980a7ddf84c7001b12229b27535237dcce33dd3e1,CV-0347-a1251008add2,Zhang et al. 2013,10.1088/1758-5082/5/2/025004,4,0,0,0,0,0,0,0,0,0,0,0,0,0,0,0,0,0,360.4,0,0,0,,0,,14,0.00333333,,641,1270,,,2000000,,22,4,Y,N,N,N,N,N,N,N,S,Primary,95.8,Y,Y,,False,False
cell_viability,Cell viability and extrusion dataset V1 (1).csv,349,5f6cdf6a3c49994fb31c7fec8500e07db63e441e15901918612e037d178dc692,CV-0348-5f6cdf6a3c49,Zhang et al. 2013,10.1088/1758-5082/5/2/025004,4,0,0,0,0,0,0,0,0,0,0,0,0,0,0,0,0,0,360.4,0,0,0,,0,,14,0.00333333,,641,1270,,,2000000,,22,7,Y,N,N,N,N,N,N,N,S,Primary,95.1,Y,Y,,False,False
cell_viability,Cell viability and extrusion dataset V1 (1).csv,350,5466635df922790b7e4d85e56843f230c61bc022a6ec1c37aeda58a45c922461,CV-0349-5466635df922,Zhang et al. 2015,10.1039/C4BM00234B,4,0,0,0,0,0,0,0,0,0,0,0,0,0,0,0,0,0,360.4,0,0,0,,0,21,,,,520,540,819.92,,10000000,,22,1,N,Y,N,N,N,N,N,N,S,Primary,33,N,N,,False,False
cell_viability,Cell viability and extrusion dataset V1 (1).csv,351,e7ac120013c3d7b37797fc80b50bc47237758f7604a55182f31ee003900c65e2,CV-0350-e7ac120013c3,Zhang et al. 2015,10.1039/C4BM00234B,4,0,0,0,0,0,0,0,0,0,0,0,0,0,0,0,0,0,360.4,0,0,0,,0,21,,,,520,540,700.35,,10000000,,22,4,N,Y,N,N,N,N,N,N,S,Primary,68,N,N,,False,False
cell_viability,Cell viability and extrusion dataset V1 (1).csv,352,f6d077c81bace7b5e489cd852ed4aa8c9f5e680173fa058a2cc5698fc2108c4a,CV-0351-f6d077c81bac,Zhang et al. 2015,10.1039/C4BM00234B,4,0,0,0,0,0,0,0,0,0,0,0,0,0,0,0,0,0,360.4,0,0,0,,0,21,,,,520,540,677.57,,10000000,,22,7,N,Y,N,N,N,N,N,N,S,Primary,84,Y,Y,,False,False
cell_viability,Cell viability and extrusion dataset V1 (1).csv,353,080d5876a1580c4a632251a243f17d9b8b013db1a2c1fc5f2324f77113c13e1b,CV-0352-080d5876a158,Jia et al. 2016,10.1016/j.biomaterials.2016.07.038,3,0,7,0,0,0,2,0,0,0,0,0,0,0,0,0,0,0,300,0,0,0,,20,,,0.000583333,4,565,603,1105.56,,6000000,,22,1,Y,Y,N,Y,N,Y,N,N,S,Primary,83.8,Y,Y,,False,False
cell_viability,Cell viability and extrusion dataset V1 (1).csv,354,dcaea26de8563e394234de01d8c3a34e1476c2fee8bab97655380656bcbf17f2,CV-0353-dcaea26de856,Jia et al. 2016,10.1016/j.biomaterials.2016.07.038,3,0,7,0,0,0,2,0,0,0,0,0,0,0,0,0,0,0,300,0,0,0,,30,,,0.000583333,4,565,603,934.1,,6000000,,22,1,Y,Y,N,Y,N,Y,N,N,S,Primary,80.3,Y,Y,,False,False
