Repository: mahdi-arabinour/source-dependence-extrusion-bioprinting-reproducibility

# Source Dependence and Cross-Publication Transportability in Extrusion Bioprinting

## Associated article

**Source Dependence and Cross-Publication Transportability of Machine-Learning Models in Extrusion Bioprinting: A Hierarchical Reanalysis of Cell Viability and Filament Geometry**

## Original data source

This study is a secondary reanalysis of previously published extrusion-bioprinting data.

The original data were published by:

> Tian, S., Stevens, R., McInnes, B. T., & Lewinski, N. A. (2021). Machine Assisted Experimentation of Extrusion-Based Bioprinting Systems. *Micromachines, 12*(7), 780. https://doi.org/10.3390/mi12070780

Original dataset repository:

https://osf.io/97dkx/

File: data/interim/cell_viability_registered_all_rows.csv (part 4 of 5)
meta__dataset,meta__source_filename,meta__original_data_row,meta__row_sha256,meta__row_id,Reference,DOI,Final_Alginate_Conc_(%w/v),Final_Gelatin_Conc_(%w/v),Final_GelMA_Conc_(%w/v),Final_Hyaluronic_Acid_Conc_(%w/v),Final_MeHA_Conc_(%w/v),Final_NorHA_Conc_(%w/v),Final_Fibroin/Fibrinogen_Conc_(%w/v),Final_P127_Conc_(%w/v),Final_Collagen_Conc_(%w/v),Final_Chitosan_Conc_(%w/v),Final_CS-AEMA_Conc_(%w/v),Final_TCP_Conc_(%w/v),Final_Gellan_Conc_(%w/v),Final_Nano/Methycellulose_Conc_(%w/v),Final_PEGTA_Conc_(%w/v),Final_PEGMA_Conc_(%w/v),Final_PEGDA_Conc_(%w/v),Final_Agarose_Conc_(%w/v),CaCl2_Conc_(mM),NaCl2_Conc_(mM),BaCl2_Conc_(mM),SrCl2_Conc_(mM),Physical_Crosslinking_Durantion_(s),Photocrosslinking_Duration_(s),Extrusion_Pressure (kPa),Extrusion_Rate_Lengthwise_(mm/s),Extrusion_Rate_Volume-wise_(mL/s),Nozzle_Movement_Speed_(mm/s),Inner_Nozzle_Outer_Diameter_(µm),Outer_Nozzle_Inner_Diameter_(µm),Fiber_Diameter_(µm),Fiber_Spacing_(µm),Cell_Density_(cells/mL),Syringe_Temperature_(°C),Substrate_Temperature_(°C),Days_Observed,Cell_Culture_Medium_Used?,DI_Water_Used?,Precrosslinking_Solution_Used?,Saline_Solution_Used?,EtOH_Solution_Used?,Photoinitiator_Used?,Enzymatic_Crosslinker_Used?,Matrigel_Used?,Conical_or_Straight_Nozzle,Primary/Not_Primary,Viability_at_time_of_observation_(%),Acceptable_Viability_(Yes/No),Acceptable_Pressure_(Yes/No),meta__duplicate_group_id,meta__is_in_duplicate_group,meta__is_duplicate_beyond_first
cell_viability,Cell viability and extrusion dataset V1 (1).csv,355,1910c4035069a55ec6b5fede7cf33d3223e84aa29ea6f5680d16998c39de5a1c,CV-0354-1910c4035069,Jia et al. 2016,10.1016/j.biomaterials.2016.07.038,3,0,7,0,0,0,2,0,0,0,0,0,0,0,0,0,0,0,300,0,0,0,,40,,,0.000583333,4,565,603,838.11,,6000000,,22,1,Y,Y,N,Y,N,Y,N,N,S,Primary,70.1,N,N,,False,False
cell_viability,Cell viability and extrusion dataset V1 (1).csv,356,622856904eeadaf4da86bd47314b1e2a02f0bc69ed348bcdba918e94786f217f,CV-0355-622856904eea,Jia et al. 2016,10.1016/j.biomaterials.2016.07.038,3,0,7,0,0,0,2,0,0,0,0,0,0,0,0,0,0,0,300,0,0,0,,20,,,0.000583333,4,565,603,1159.63,,6000000,,22,3,Y,Y,N,Y,N,Y,N,N,S,Primary,85.5,Y,Y,,False,False
cell_viability,Cell viability and extrusion dataset V1 (1).csv,357,c4af011409c24726df72ab7d9c43558c3cfdfbaff5bce3b9014369138b3fc7ed,CV-0356-c4af011409c2,Jia et al. 2016,10.1016/j.biomaterials.2016.07.038,3,0,7,0,0,0,2,0,0,0,0,0,0,0,0,0,0,0,300,0,0,0,,30,,,0.000583333,4,565,603,873.47,,6000000,,22,3,Y,Y,N,Y,N,Y,N,N,S,Primary,86.3,Y,Y,,False,False
cell_viability,Cell viability and extrusion dataset V1 (1).csv,358,fd521ddb0a6234c2b375583d66364e6c7f7f50c6c828640682633e86fcbc583c,CV-0357-fd521ddb0a62,Jia et al. 2016,10.1016/j.biomaterials.2016.07.038,3,0,7,0,0,0,2,0,0,0,0,0,0,0,0,0,0,0,300,0,0,0,,40,,,0.000583333,4,565,603,896.4,,6000000,,22,3,Y,Y,N,Y,N,Y,N,N,S,Primary,70.9,N,N,,False,False
cell_viability,Cell viability and extrusion dataset V1 (1).csv,359,df7cdc707f3b3e9973a11f4fd577a7d6b87b78f4b3bb0c2c97db30a6921f3b38,CV-0358-df7cdc707f3b,Jia et al. 2016,10.1016/j.biomaterials.2016.07.038,3,0,7,0,0,0,2,0,0,0,0,0,0,0,0,0,0,0,300,0,0,0,,20,,,0.000583333,4,565,603,1160.49,,6000000,,22,7,Y,Y,N,Y,N,Y,N,N,S,Primary,89.7,Y,Y,,False,False
cell_viability,Cell viability and extrusion dataset V1 (1).csv,360,bf5fccf17d225adb1f3b6c8c147d7ebbf660c18b9d84ed68432af04b0e7b8f95,CV-0359-bf5fccf17d22,Jia et al. 2016,10.1016/j.biomaterials.2016.07.038,3,0,7,0,0,0,2,0,0,0,0,0,0,0,0,0,0,0,300,0,0,0,,30,,,0.000583333,4,565,603,968.59,,6000000,,22,7,Y,Y,N,Y,N,Y,N,N,S,Primary,90.4,Y,Y,,False,False
cell_viability,Cell viability and extrusion dataset V1 (1).csv,361,ef3f813f8ea1e08abdcdc35899745044fce38a527c0751729068f1ec2f507638,CV-0360-ef3f813f8ea1,Jia et al. 2016,10.1016/j.biomaterials.2016.07.038,3,0,7,0,0,0,2,0,0,0,0,0,0,0,0,0,0,0,300,0,0,0,,40,,,0.000583333,4,565,603,950.61,,6000000,,22,7,Y,Y,N,Y,N,Y,N,N,S,Primary,71.9,N,N,,False,False
cell_viability,Cell viability and extrusion dataset V1 (1).csv,362,d82fa56f7f5576816135570c622c12aff99159dcd3013c7ef4007b8ba936205f,CV-0361-d82fa56f7f55,Idaszek et al. 2019,10.1088/1758-5090/ab2622,4,0,6,0,0,0,0,0,0,0,4,0,0,0,0,0,0,0,0,0,0,0,0,30,,,,235,0,260,173.84,,10000000,,,0,Y,N,N,N,N,Y,N,N,S,Primary,91.4,Y,Y,,False,False
cell_viability,Cell viability and extrusion dataset V1 (1).csv,363,bb97104e4b63c03e7d5e7874d5a118e9af843b3949d2944fb21b752f5d73b110,CV-0362-bb97104e4b63,Idaszek et al. 2019,10.1088/1758-5090/ab2622,4,0,6,0,0,0,0,0,0,0,4,0,0,0,0,0,0,0,0,0,0,0,0,30,,,,235,0,260,,,10000000,,,7,Y,N,N,N,N,Y,N,N,S,Primary,88.5,Y,Y,,False,False
cell_viability,Cell viability and extrusion dataset V1 (1).csv,364,cd2bac16b83c10d4e092396cbf50648a6e9b032d9bc0fb225db7574694d2bc6f,CV-0363-cd2bac16b83c,Idaszek et al. 2019,10.1088/1758-5090/ab2622,4,0,6,0,0,0,0,0,0,0,4,0,0,0,0,0,0,0,0,0,0,0,0,30,,,,235,0,260,,,10000000,,,14,Y,N,N,N,N,Y,N,N,S,Primary,84.2,Y,Y,,False,False
cell_viability,Cell viability and extrusion dataset V1 (1).csv,365,d2351acc69ea9401eb38334ccbe1b14b1c8fcbb029a7118283051d5bcbb86a6b,CV-0364-d2351acc69ea,Idaszek et al. 2019,10.1088/1758-5090/ab2622,4,0,6,0,0,0,0,0,0,0,4,0,0,0,0,0,0,0,0,0,0,0,0,30,,,,235,0,260,184.215,,10000000,,,0,Y,N,N,N,N,Y,N,N,S,Primary,91.9,Y,Y,,False,False
cell_viability,Cell viability and extrusion dataset V1 (1).csv,366,c732ad5cf2fc08628852db19c0c5f365e0d391e904594aa839730bd7406b863c,CV-0365-c732ad5cf2fc,Idaszek et al. 2019,10.1088/1758-5090/ab2622,4,0,6,0,0,0,0,0,0,0,4,0,0,0,0,0,0,0,0,0,0,0,0,30,,,,235,0,260,,,10000000,,,7,Y,N,N,N,N,Y,N,N,S,Primary,84.2,Y,Y,,False,False
cell_viability,Cell viability and extrusion dataset V1 (1).csv,367,a565d1bcaf4a3bf363977f15583ccb127b4e7d9e60e8aa9bcbbd97e3f0a9476d,CV-0366-a565d1bcaf4a,Idaszek et al. 2019,10.1088/1758-5090/ab2622,4,0,6,0,0,0,0,0,0,0,4,0,0,0,0,0,0,0,0,0,0,0,0,30,,,,235,0,260,,,10000000,,,14,Y,N,N,N,N,Y,N,N,S,Primary,88,Y,Y,,False,False
cell_viability,Cell viability and extrusion dataset V1 (1).csv,368,8db2986ccc355e353cb82d910c67b23b43af65ea18d85c257861a6430998c989,CV-0367-8db2986ccc35,Idaszek et al. 2019,10.1088/1758-5090/ab2622,4,0,6,0.5,0,0,0,0,0,0,4,0.5,0,0,0,0,0,0,0,0,0,0,0,30,,,,235,0,260,226.11,,10000000,,,0,Y,N,N,N,N,Y,N,N,S,Primary,88,Y,Y,,False,False
cell_viability,Cell viability and extrusion dataset V1 (1).csv,369,b73ba7264f71aea96df47bb04351bb69c3dda3f8c0c591c1810aaefa7d62d918,CV-0368-b73ba7264f71,Idaszek et al. 2019,10.1088/1758-5090/ab2622,4,0,6,0.5,0,0,0,0,0,0,4,0.5,0,0,0,0,0,0,0,0,0,0,0,30,,,,235,0,260,,,10000000,,,7,Y,N,N,N,N,Y,N,N,S,Primary,86.1,Y,Y,,False,False
cell_viability,Cell viability and extrusion dataset V1 (1).csv,370,b37585ec438582ffdf276f96eb426b98006374cb638003b49fb77205f37f9040,CV-0369-b37585ec4385,Idaszek et al. 2019,10.1088/1758-5090/ab2622,4,0,6,0.5,0,0,0,0,0,0,4,0.5,0,0,0,0,0,0,0,0,0,0,0,30,,,,235,0,260,,,10000000,,,14,Y,N,N,N,N,Y,N,N,S,Primary,85.6,Y,Y,,False,False
cell_viability,Cell viability and extrusion dataset V1 (1).csv,371,834f5fdb87dcdb55914cd98a31cac3b07d6dcf2bd5e44e78fecf5f1233371ae5,CV-0370-834f5fdb87dc,Gao et al. 2015,10.1016/j.biomaterials.2015.05.031,2,0,0,0,0,0,0,0,0,0,0,0,0,0,0,0,0,0,180.2,0,0,0,,0,,,0.0167,16.67,819,1600,930.16 (day unknown),,1000000,,,1,Y,Y,N,N,N,N,N,N,S,Not_Primary,92.9,Y,Y,,False,False
cell_viability,Cell viability and extrusion dataset V1 (1).csv,372,914806cf7f870750602b7a8832fbb7d9bf8326290e615ddefb9f9a0afedb2c9e,CV-0371-914806cf7f87,Gao et al. 2015,10.1016/j.biomaterials.2015.05.031,2,0,0,0,0,0,0,0,0,0,0,0,0,0,0,0,0,0,180.2,0,0,0,,0,,,0.0167,16.67,819,1600,930.16 (day unknown),,1000000,,,4,Y,Y,N,N,N,N,N,N,S,Not_Primary,84.7,Y,Y,,False,False
cell_viability,Cell viability and extrusion dataset V1 (1).csv,373,f8852bd6941027bef77e516d2ff565f639e476d7af1c64a2dc4cfa06bbfa8a0e,CV-0372-f8852bd69410,Gao et al. 2015,10.1016/j.biomaterials.2015.05.031,2,0,0,0,0,0,0,0,0,0,0,0,0,0,0,0,0,0,180.2,0,0,0,,0,,,0.0167,16.67,819,1600,930.16 (day unknown),,1000000,,,7,Y,Y,N,N,N,N,N,N,S,Not_Primary,67.1,N,N,,False,False
cell_viability,Cell viability and extrusion dataset V1 (1).csv,374,b332d3923f0b262d88398eb80591d095b6fa92a4ba2fecab340038898545b162,CV-0373-b332d3923f0b,Gao et al. 2015,10.1016/j.biomaterials.2015.05.031,2,0,0,0,0,0,0,0,0,0,0,0,0,0,0,0,0,0,180.2,0,0,0,,0,,,0.0167,16.67,819,1600,930.16 (day unknown),,1000000,,,1,Y,Y,N,N,N,N,N,N,S,Not_Primary,83.8,Y,Y,,False,False
cell_viability,Cell viability and extrusion dataset V1 (1).csv,375,11a44efd8f3051cc69656c32cb28524c0b446640b2540520aca9d3bc8a2d8b80,CV-0374-11a44efd8f30,Gao et al. 2015,10.1016/j.biomaterials.2015.05.031,2,0,0,0,0,0,0,0,0,0,0,0,0,0,0,0,0,0,180.2,0,0,0,,0,,,0.0167,16.67,819,1600,930.16 (day unknown),,1000000,,,4,Y,Y,N,N,N,N,N,N,S,Not_Primary,71.6,N,N,,False,False
cell_viability,Cell viability and extrusion dataset V1 (1).csv,376,faa0dc5bc6978fef4f4afb88ef30ae320cecf85916697a51fcecc133b50d3b58,CV-0375-faa0dc5bc697,Gao et al. 2015,10.1016/j.biomaterials.2015.05.031,2,0,0,0,0,0,0,0,0,0,0,0,0,0,0,0,0,0,180.2,0,0,0,,0,,,0.0167,16.67,819,1600,930.16 (day unknown),,1000000,,,7,Y,Y,N,N,N,N,N,N,S,Not_Primary,50.2,N,N,,False,False
cell_viability,Cell viability and extrusion dataset V1 (1).csv,377,ca5d5ae1467c5ceb1dc6ac175a92231b3089016814ba9d8453e7956adeb298d8,CV-0376-ca5d5ae1467c,Colosi et al. 2016,10.1002/adma.201503310,4,0,5,0,0,0,0,0,0,0,0,0,0,0,0,0,0,0,300,0,0,0,,30,,,0.0000833,4,0,210,222.44,200,10000000,37,22,1,N,Y,N,Y,N,Y,N,N,S,Primary,28,N,N,,False,False
cell_viability,Cell viability and extrusion dataset V1 (1).csv,378,c3562b72bd6ff04da959b544a354a6b84b7ddcd95fbc697228d94c5974aa0ecd,CV-0377-c3562b72bd6f,Colosi et al. 2016,10.1002/adma.201503310,4,0,5,0,0,0,0,0,0,0,0,0,0,0,0,0,0,0,300,0,0,0,,30,,,0.0000833,4,0,210,222.53,200,10000000,37,22,1,N,Y,N,Y,N,Y,N,N,S,Primary,45.3,N,N,,False,False
cell_viability,Cell viability and extrusion dataset V1 (1).csv,379,824e5b61431a438aaad0c0898a5bb8d56bf07a95949506b79d6c82b869022214,CV-0378-824e5b61431a,Colosi et al. 2016,10.1002/adma.201503310,4,0,5,0,0,0,0,0,0,0,0,0,0,0,0,0,0,0,300,0,0,0,,30,,,0.0000833,4,0,210,211.32,200,10000000,37,22,1,N,Y,N,Y,N,Y,N,N,S,Primary,83.4,Y,Y,,False,False
cell_viability,Cell viability and extrusion dataset V1 (1).csv,380,2be65daeb369df01d130b77796ca22483fa748e06a87597dc3b430c28b4b65d5,CV-0379-2be65daeb369,Colosi et al. 2016,10.1002/adma.201503310,4,0,4.5,0,0,0,0,0,0,0,0,0,0,0,0,0,0,0,300,0,0,0,,15,,,0.0000833,4,0,210,219.75,200,10000000,37,22,3,N,Y,N,Y,N,Y,N,N,S,Primary,74.3,N,N,,False,False
cell_viability,Cell viability and extrusion dataset V1 (1).csv,381,6ad49a3c69d7f8479c78db90c7043ff8fadd90bcfd18f394bcce9022649b8b4e,CV-0380-6ad49a3c69d7,Colosi et al. 2016,10.1002/adma.201503310,4,0,4.5,0,0,0,0,0,0,0,0,0,0,0,0,0,0,0,300,0,0,0,,20,,,0.0000833,4,0,210,349.78,200,10000000,37,22,3,N,Y,N,Y,N,Y,N,N,S,Primary,75.7,N,N,,False,False
cell_viability,Cell viability and extrusion dataset V1 (1).csv,382,3d7ed60baa2e9785ad8965e06e8a045a591dd7422922bff75a3d467465081b9f,CV-0381-3d7ed60baa2e,Colosi et al. 2016,10.1002/adma.201503310,4,0,4.5,0,0,0,0,0,0,0,0,0,0,0,0,0,0,0,300,0,0,0,,25,,,0.0000833,4,0,210,221.294,200,10000000,37,22,3,N,Y,N,Y,N,Y,N,N,S,Primary,82.7,Y,Y,,False,False
cell_viability,Cell viability and extrusion dataset V1 (1).csv,383,77857581b265d5d71f6186ec3ce1cdffb96f0f4cc2798772e8ec897cd6f45ce6,CV-0382-77857581b265,Colosi et al. 2016,10.1002/adma.201503310,4,0,4.5,0,0,0,0,0,0,0,0,0,0,0,0,0,0,0,300,0,0,0,,30,,,0.0000833,4,0,210,318.22,200,10000000,37,22,3,N,Y,N,Y,N,Y,N,N,S,Primary,74,N,N,,False,False
cell_viability,Cell viability and extrusion dataset V1 (1).csv,384,8cbfce2c93a8e4e2abbcc80a700178d5cd600358d55e8dc10bb1cb48c4588ee0,CV-0383-8cbfce2c93a8,Colosi et al. 2016,10.1002/adma.201503310,4,0,4.5,0,0,0,0,0,0,0,0,0,0,0,0,0,0,0,300,0,0,0,,45,,,0.0000833,4,0,210,310.92,200,10000000,37,22,3,N,Y,N,Y,N,Y,N,N,S,Primary,55,N,N,,False,False
cell_viability,Cell viability and extrusion dataset V1 (1).csv,385,06c2252ab061daa2fcfca9f3c8c2fc1fc661178a95f1b165108f6930262d3f19,CV-0384-06c2252ab061,Colosi et al. 2016,10.1002/adma.201503310,4,0,4.5,0,0,0,0,0,0,0,0,0,0,0,0,0,0,0,300,0,0,0,,60,,,0.0000833,4,0,210,247.75,200,10000000,37,22,3,N,Y,N,Y,N,Y,N,N,S,Primary,34.1,N,N,,False,False
cell_viability,Cell viability and extrusion dataset V1 (1).csv,386,c8544ae006f8a9b86b357e3196b65ff870806f8876198b84b31b80e02e9f91f4,CV-0385-c8544ae006f8,Ouyang et al. 2017,10.1002/adma.201604983,0,0,0,0,5,0,0,0,0,0,0,0,0,0,0,0,0,0,0,0,0,0,0,120,,,0.00667,5,0,337,679.73,,2500000,,,0,N,Y,N,N,N,Y,N,N,S,Not_Primary,95.9,Y,Y,,False,False
cell_viability,Cell viability and extrusion dataset V1 (1).csv,387,27e7429602522adde0dda55c228b2c137f2a948e55b4a80a6246217e5e808670,CV-0386-27e742960252,Ouyang et al. 2017,10.1002/adma.201604983,0,0,0,0,5,0,0,0,0,0,0,0,0,0,0,0,0,0,0,0,0,0,0,120,,,0.00667,5,0,337,,,2500000,,,1,N,Y,N,N,N,Y,N,N,S,Not_Primary,89.6,Y,Y,,False,False
cell_viability,Cell viability and extrusion dataset V1 (1).csv,388,5eaa607e7985c42a45134146a487fde6d2009cbdd4f98b05b6cab96d1d201655,CV-0387-5eaa607e7985,Ouyang et al. 2017,10.1002/adma.201604983,0,0,0,0,5,0,0,0,0,0,0,0,0,0,0,0,0,0,0,0,0,0,0,120,,,0.00667,5,0,337,688.16,,2500000,,,7,N,Y,N,N,N,Y,N,N,S,Not_Primary,87.8,Y,Y,,False,False
cell_viability,Cell viability and extrusion dataset V1 (1).csv,389,f72cc8044a66cb7d1232fc00b8780ab4ddc944166decdd77b3dd98e10086c745,CV-0388-f72cc8044a66,Ouyang et al. 2017,10.1002/adma.201604983,0,0,0,0,0,2,0,0,0,0,0,0,0,0,0,0,0,0,0,0,0,0,0,120,,,0.00667,5,0,337,578.47,,2500000,,,0,N,Y,N,N,N,Y,N,N,S,Not_Primary,96.9,Y,Y,,False,False
cell_viability,Cell viability and extrusion dataset V1 (1).csv,390,4b9649cc8c0d16184025e204a3fb53a626107a7a12ebd960bab71b64f47db09c,CV-0389-4b9649cc8c0d,Ouyang et al. 2017,10.1002/adma.201604983,0,0,0,0,0,2,0,0,0,0,0,0,0,0,0,0,0,0,0,0,0,0,0,120,,,0.00667,5,0,337,,,2500000,,,1,N,Y,N,N,N,Y,N,N,S,Not_Primary,87,Y,Y,,False,False
cell_viability,Cell viability and extrusion dataset V1 (1).csv,391,5523018cf4e0ac8737982a1a041a4bddf65949a2e5fba2c49bea7eeed54047a1,CV-0390-5523018cf4e0,Ouyang et al. 2017,10.1002/adma.201604983,0,0,0,0,0,2,0,0,0,0,0,0,0,0,0,0,0,0,0,0,0,0,0,120,,,0.00667,5,0,337,608.07,,2500000,,,7,N,Y,N,N,N,Y,N,N,S,Not_Primary,87,Y,Y,,False,False
cell_viability,Cell viability and extrusion dataset V1 (1).csv,392,10ba2356a32d99c982550e7934601a3c6104fd4f5c1f2cd18384a91fb48af437,CV-0391-10ba2356a32d,Ouyang et al. 2017,10.1002/adma.201604983,0,0,5,0,0,0,0,0,0,0,0,0,0,0,0,0,0,0,0,0,0,0,0,120,,,0.00667,5,0,337,582.51,,2500000,,,0,N,Y,N,N,N,Y,N,N,S,Not_Primary,95,Y,Y,,False,False
cell_viability,Cell viability and extrusion dataset V1 (1).csv,393,7e6b12a8b09719807086e4e05ae3835a6509d9ac7204e76735f66944e8afaa72,CV-0392-7e6b12a8b097,Ouyang et al. 2017,10.1002/adma.201604983,0,0,5,0,0,0,0,0,0,0,0,0,0,0,0,0,0,0,0,0,0,0,0,120,,,0.00667,5,0,337,,,2500000,,,1,N,Y,N,N,N,Y,N,N,S,Not_Primary,95.7,Y,Y,,False,False
cell_viability,Cell viability and extrusion dataset V1 (1).csv,394,bf35f8a26dbdd269a914a8f9b8ee5554243441bd2bea418564d23baea54f182f,CV-0393-bf35f8a26dbd,Ouyang et al. 2017,10.1002/adma.201604983,0,0,5,0,0,0,0,0,0,0,0,0,0,0,0,0,0,0,0,0,0,0,0,120,,,0.00667,5,0,337,505,,2500000,,,7,N,Y,N,N,N,Y,N,N,S,Not_Primary,96.1,Y,Y,,False,False
cell_viability,Cell viability and extrusion dataset V1 (1).csv,395,ca7d645bed48d33367c18f828a93ab10d6efb17989b2fdf735a262c4fb832b7f,CV-0394-ca7d645bed48,Ouyang et al. 2017,10.1002/adma.201604983,0,0,0,0,0,0,0,0,0,0,0,0,0,0,0,0,5,0,0,0,0,0,0,120,,,0.00667,5,0,337,654.69,,2500000,,,0,N,Y,N,N,N,Y,N,N,S,Not_Primary,96.1,Y,Y,,False,False
cell_viability,Cell viability and extrusion dataset V1 (1).csv,396,98ddabc4c4547e68eaaef242d3f10156f09798892f352083c7c5f73e9dbbe744,CV-0395-98ddabc4c454,Ouyang et al. 2017,10.1002/adma.201604983,0,0,0,0,0,0,0,0,0,0,0,0,0,0,0,0,5,0,0,0,0,0,0,120,,,0.00667,5,0,337,,,2500000,,,1,N,Y,N,N,N,Y,N,N,S,Not_Primary,86.3,Y,Y,,False,False
cell_viability,Cell viability and extrusion dataset V1 (1).csv,397,eed476a25193a19b0562ab82dfa5811f79d6c39c36285199e04e2eef5cf16c70,CV-0396-eed476a25193,Ouyang et al. 2017,10.1002/adma.201604983,0,0,0,0,0,0,0,0,0,0,0,0,0,0,0,0,5,0,0,0,0,0,0,120,,,0.00667,5,0,337,555.38,,2500000,,,7,N,Y,N,N,N,Y,N,N,S,Not_Primary,87.8,Y,Y,,False,False
cell_viability,Cell viability and extrusion dataset V1 (1).csv,398,73ba67c4755949df9a285886ab6b17d8336af283d71e7b5e44ef20580b344e35,CV-0397-73ba67c47559,Ouyang et al. 2017,10.1002/adma.201604983,0,0,0,0,0,2,0,0,0,0,0,0,0,0,0,0,0,0,0,0,0,0,0,120,,,0.00667,5,0,337,417.2,,2500000,,,0,N,Y,N,N,N,Y,N,N,S,Not_Primary,96.1,Y,Y,,False,False
cell_viability,Cell viability and extrusion dataset V1 (1).csv,399,297bd46b5ff86ef002bb84f116ee3ac7fda0be62fbadca3cb96361adc6b51ef7,CV-0398-297bd46b5ff8,Ouyang et al. 2017,10.1002/adma.201604983,0,0,0,0,0,2,0,0,0,0,0,0,0,0,0,0,0,0,0,0,0,0,0,120,,,0.00667,5,0,337,,,2500000,,,1,N,Y,N,N,N,Y,N,N,S,Not_Primary,92.6,Y,Y,,False,False
cell_viability,Cell viability and extrusion dataset V1 (1).csv,400,fc12b191a3fab033d40c27e9af8d1ea9f1e0c0549501c68620d1f3cd2c071d41,CV-0399-fc12b191a3fa,Ouyang et al. 2017,10.1002/adma.201604983,0,0,0,0,0,2,0,0,0,0,0,0,0,0,0,0,0,0,0,0,0,0,0,120,,,0.00667,5,0,337,410.53,,2500000,,,7,N,Y,N,N,N,Y,N,N,S,Not_Primary,91.3,Y,Y,,False,False
cell_viability,Cell viability and extrusion dataset V1 (1).csv,401,de63c6b8ec63abcdff32e579a5e2901fff4ee4d786b2eff642d1d1299001745b,CV-0400-de63c6b8ec63,Kosik-Koziol et al. 2019,10.1088/1758-5090/ab15cb,4,0,6,0,0,0,0,0,0,0,0,0,0,0,0,0,0,0,190,0,0,0,,30,,,0.000085,3.9,0,250,96.66,,10000000,,,0.125,N,Y,N,N,N,Y,N,N,S,Primary,85,Y,Y,,False,False
cell_viability,Cell viability and extrusion dataset V1 (1).csv,402,7b8fdf0120ed8b09941d348881a5ebec23e7208f3f0b385f965b653ee930cbb4,CV-0401-7b8fdf0120ed,Kosik-Koziol et al. 2019,10.1088/1758-5090/ab15cb,4,0,6,0,0,0,0,0,0,0,0,0,0,0,0,0,0,0,190,0,0,0,,30,,,0.000085,3.9,0,250,113.42,,10000000,,,7,N,Y,N,N,N,Y,N,N,S,Primary,81.4,Y,Y,,False,False
cell_viability,Cell viability and extrusion dataset V1 (1).csv,403,0bcfee788f06e8128144c7d3083155a278ea0eea8a3c5fa8b98173bb8c539023,CV-0402-0bcfee788f06,Kosik-Koziol et al. 2019,10.1088/1758-5090/ab15cb,4,0,6,0,0,0,0,0,0,0,0,0,0,0,0,0,0,0,190,0,0,0,,30,,,0.000085,3.9,0,250,190.72,,10000000,,,21,N,Y,N,N,N,Y,N,N,S,Primary,79.3,N,N,,False,False
cell_viability,Cell viability and extrusion dataset V1 (1).csv,404,5985a4092b956b3887f6801d2725b4bdb5992e27a82e2948515ebce9a9a301ea,CV-0403-5985a4092b95,Kosik-Koziol et al. 2019,10.1088/1758-5090/ab15cb,4,0,6,0,0,0,0,0,0,0,0,0.5,0,0,0,0,0,0,190,0,0,0,,30,,,0.000085,3.9,0,250,100.82,,10000000,,,0.125,N,Y,N,N,N,Y,N,N,S,Primary,83.6,Y,Y,,False,False
cell_viability,Cell viability and extrusion dataset V1 (1).csv,405,6ee8c8820aacbf1ca63a08c2c4de9b68ede2eca9f2e3e4b742171816f99583d3,CV-0404-6ee8c8820aac,Kosik-Koziol et al. 2019,10.1088/1758-5090/ab15cb,4,0,6,0,0,0,0,0,0,0,0,0.5,0,0,0,0,0,0,190,0,0,0,,30,,,0.000085,3.9,0,250,140.6,,10000000,,,7,N,Y,N,N,N,Y,N,N,S,Primary,80,Y,Y,,False,False
cell_viability,Cell viability and extrusion dataset V1 (1).csv,406,e194a555e1e40cece65e1503e37a71443e84e7ac5d27eb31ff0138ba4f54bfea,CV-0405-e194a555e1e4,Kosik-Koziol et al. 2019,10.1088/1758-5090/ab15cb,4,0,6,0,0,0,0,0,0,0,0,0.5,0,0,0,0,0,0,190,0,0,0,,30,,,0.000085,3.9,0,250,233.45,,10000000,,,21,N,Y,N,N,N,Y,N,N,S,Primary,79,N,N,,False,False
cell_viability,Cell viability and extrusion dataset V1 (1).csv,407,ec715849b36449eadb7e3241eb143cf47d3915d1dea035fd1e9cdf677124ead8,CV-0406-ec715849b364,Akkineni et al. 2016,10.1088/1758-5090/8/4/045001,3,1,0,0,0,0,0,0,0,0,0,0,0,0,0,0,0,0,200,0,0,0,900,0,20,,,,0,200,355.88,,500000,35,,1,Y,N,N,N,N,N,N,N,S,Primary,66.2,N,N,,False,False
cell_viability,Cell viability and extrusion dataset V1 (1).csv,408,03f5bc8ce4fbc303a780f232ba7eb30aba47d2bbaf8f792ec1b51bbd5079c994,CV-0407-03f5bc8ce4fb,Akkineni et al. 2016,10.1088/1758-5090/8/4/045001,3,1,0,0,0,0,0,0,0,0,0,0,0,0,0,0,0,0,200,0,0,0,900,0,20,,,,0,200,,,500000,35,,7,Y,N,N,N,N,N,N,N,S,Primary,68.8,N,N,,False,False
cell_viability,Cell viability and extrusion dataset V1 (1).csv,409,faa3d47f264d46543fe907e3ad84c50b43a73ada993792f6b61aecc20e05c54e,CV-0408-faa3d47f264d,Akkineni et al. 2016,10.1088/1758-5090/8/4/045001,3,1,0,0,0,0,0,0,0,0,0,0,0,0,0,0,0,0,200,0,0,0,900,0,20,,,,0,200,,,500000,35,,14,Y,N,N,N,N,N,N,N,S,Primary,83.3,Y,Y,,False,False
cell_viability,Cell viability and extrusion dataset V1 (1).csv,410,847c5293b1365ffc1f3c6a6c4c5b27d9bd76f10a54d9f9027e34c13679608a66,CV-0409-847c5293b136,Akkineni et al. 2016,10.1088/1758-5090/8/4/045001,3,1,0,0,0,0,0,0,0,0,0,0,0,0,0,0,0,0,200,0,0,0,900,0,20,,,,0,200,608.54,,500000,35,,21,Y,N,N,N,N,N,N,N,S,Primary,84.5,Y,Y,,False,False
cell_viability,Cell viability and extrusion dataset V1 (1).csv,411,15c0f0f70a03af27450574d8c2f9eba5cd69cdfe6fea7d3a08826566a8568ea2,CV-0410-15c0f0f70a03,Bendtsen et al. 2017,10.1002/jbm.a.36036,2.5,0,0,0,0,0,0,0,0,0,0,0,0,0,0,0,0,0,0,0,0,0,1200,0,,,,,0,430,,,250000,25,25,0,Y,N,N,N,N,N,N,N,C,Primary,95.6,Y,Y,,False,False
cell_viability,Cell viability and extrusion dataset V1 (1).csv,412,69a708790a67a77c94c4f89925f61dca8cc0044daa3741f272551aed572c0377,CV-0411-69a708790a67,Bendtsen et al. 2017,10.1002/jbm.a.36036,2.5,0,0,0,0,0,0,0,0,0,0,0,0,0,0,0,0,0,0,0,0,0,3600,0,,,,,0,430,,,250000,25,25,0,Y,N,N,N,N,N,N,N,C,Primary,77.5,N,N,,False,False
cell_viability,Cell viability and extrusion dataset V1 (1).csv,413,8216f30017035dabd3a217b0885d8e7344923326377534168bb79172e2a744bb,CV-0412-8216f3001703,Bendtsen et al. 2017,10.1002/jbm.a.36036,2.5,0,0,0,0,0,0,0,0,0,0,0,0,0,0,0,0,0,0,0,0,0,1200,0,,,,,0,430,,,250000,25,25,0,Y,N,N,N,N,N,N,N,C,Primary,60.1,N,N,,False,False
cell_viability,Cell viability and extrusion dataset V1 (1).csv,414,945d95c6e3c085596d5d8948f59c3705dfb25a2e4797aa8d8714e424e7a4de6a,CV-0413-945d95c6e3c0,Bendtsen et al. 2017,10.1002/jbm.a.36036,2.5,0,0,0,0,0,0,0,0,0,0,0,0,0,0,0,0,0,0,0,0,0,3600,0,,,,,0,430,,,250000,25,25,0,Y,N,N,N,N,N,N,N,C,Primary,22.5,N,N,,False,False
cell_viability,Cell viability and extrusion dataset V1 (1).csv,415,dae1ca2f939763a3ca7624a06bbb1d3aa5564c704181292538cf1a5cf6a965aa,CV-0414-dae1ca2f9397,Blaeser et al. 2013,10.1089/biores.2013.0031,3,0,0,0,0,0,0,0,0,0,0,0,0,0,0,0,0,0,0,0,0,0,,0,,,,2.75,0,,100,,2000000,25,25,0,Y,N,N,N,N,N,N,N,C,Not_Primary,96,Y,Y,,False,False
cell_viability,Cell viability and extrusion dataset V1 (1).csv,416,555892014d93e373636e1563107d89020c1f3193572002fefe2797a836c8c59f,CV-0415-555892014d93,Blaeser et al. 2013,10.1089/biores.2013.0031,3,0,0,0,0,0,0,0,0,0,0,0,0,0,0,0,0,0,0,0,0,0,,0,,,,2.75,0,,100,,2000000,36,22,1,Y,N,N,N,N,N,N,N,C,Not_Primary,96,Y,Y,,False,False
cell_viability,Cell viability and extrusion dataset V1 (1).csv,417,c8274a942b6a52ef06f8b2c34255e83000518100755904a536c29f88f050ee09,CV-0416-c8274a942b6a,Blaeser et al. 2013,10.1089/biores.2013.0031,3,0,0,0,0,0,0,0,0,0,0,0,0,0,0,0,0,0,0,0,0,0,,0,,,,2.75,0,,100,,2000000,36,22,4,Y,N,N,N,N,N,N,N,C,Not_Primary,99,Y,Y,,False,False
cell_viability,Cell viability and extrusion dataset V1 (1).csv,418,42b1f0117db64bd0ca52df9454ef608b382c767646715ccd01161b9694d8856e,CV-0417-42b1f0117db6,Blaeser et al. 2013,10.1089/biores.2013.0031,3,0,0,0,0,0,0,0,0,0,0,0,0,0,0,0,0,0,0,0,0,0,,0,,,,2.75,0,,100,,2000000,36,22,7,Y,N,N,N,N,N,N,N,C,Not_Primary,97,Y,Y,,False,False
cell_viability,Cell viability and extrusion dataset V1 (1).csv,419,7f8bcf28a8991dbc759639b1d4c1435daee3969a790a1bbeeb2c0227e8ae65e3,CV-0418-7f8bcf28a899,Blaeser et al. 2016,10.1002/adhm.201500677,0.5,0,0,0,0,0,0,0,0,0,0,0,0,0,0,0,0,0,0,0,0,0,0,0,50,,,,0,150,,,1000000,20,22,0,N,Y,N,N,N,N,N,N,S,Not_Primary,96,Y,Y,,False,False
cell_viability,Cell viability and extrusion dataset V1 (1).csv,420,be130bc4476a76c1a8ab7472d802da08067e8bff4a3ad3194452f04ea14090b3,CV-0419-be130bc4476a,Blaeser et al. 2016,10.1002/adhm.201500677,0.5,0,0,0,0,0,0,0,0,0,0,0,0,0,0,0,0,0,0,0,0,0,0,0,50,,,,0,150,,,1000000,20,22,0,N,Y,N,N,N,N,N,N,S,Not_Primary,91,Y,Y,,False,False
cell_viability,Cell viability and extrusion dataset V1 (1).csv,421,163068fd2483dbff9f542f271e18ec8ee62997b4a2c8b671f6c874d76f32fbd6,CV-0420-163068fd2483,Blaeser et al. 2016,10.1002/adhm.201500677,0.5,0,0,0,0,0,0,0,0,0,0,0,0,0,0,0,0,0,0,0,0,0,0,0,50,,,,0,150,,,1000000,20,22,0,N,Y,N,N,N,N,N,N,S,Not_Primary,76,N,N,,False,False
cell_viability,Cell viability and extrusion dataset V1 (1).csv,422,51cda67469d1f58a27e4e45c9bd36303e26970b42dcca4ff13e367da45ffe061,CV-0421-51cda67469d1,Blaeser et al. 2016,10.1002/adhm.201500677,0.5,0,0,0,0,0,0,0,0,0,0,0,0,0,0,0,0,0,0,0,0,0,0,0,50,,,,0,150,,,1000000,20,22,0,N,Y,N,N,N,N,N,N,S,Primary,94,Y,Y,,False,False
cell_viability,Cell viability and extrusion dataset V1 (1).csv,423,a19ccf8a7ad9c6f09841d9f14e2d59e6be9c2a214f27c559e4e317ae61967419,CV-0422-a19ccf8a7ad9,Blaeser et al. 2016,10.1002/adhm.201500677,0.5,0,0,0,0,0,0,0,0,0,0,0,0,0,0,0,0,0,0,0,0,0,0,0,50,,,,0,150,,,1000000,20,22,0,N,Y,N,N,N,N,N,N,S,Primary,92,Y,Y,,False,False
cell_viability,Cell viability and extrusion dataset V1 (1).csv,424,50c27ca788a7f0e9ffab4798f67931332da33a1bda80409e5feb954a35abafbb,CV-0423-50c27ca788a7,Blaeser et al. 2016,10.1002/adhm.201500677,0.5,0,0,0,0,0,0,0,0,0,0,0,0,0,0,0,0,0,0,0,0,0,0,0,50,,,,0,150,,,1000000,20,22,0,N,Y,N,N,N,N,N,N,S,Primary,86,Y,Y,,False,False
cell_viability,Cell viability and extrusion dataset V1 (1).csv,425,77f178f7fee664fe52bf0a7b4d91882bd01f5f6704d444a6bee620fc1a92da0c,CV-0424-77f178f7fee6,Blaeser et al. 2016,10.1002/adhm.201500677,0.5,0,0,0,0,0,0,0,0,0,0,0,0,0,0,0,0,0,0,0,0,0,0,0,50,,,,0,150,,,1000000,20,22,7,N,Y,N,N,N,N,N,N,S,Primary,95,Y,Y,CV-DUP-004,True,False
cell_viability,Cell viability and extrusion dataset V1 (1).csv,426,77f178f7fee664fe52bf0a7b4d91882bd01f5f6704d444a6bee620fc1a92da0c,CV-0425-77f178f7fee6,Blaeser et al. 2016,10.1002/adhm.201500677,0.5,0,0,0,0,0,0,0,0,0,0,0,0,0,0,0,0,0,0,0,0,0,0,0,50,,,,0,150,,,1000000,20,22,7,N,Y,N,N,N,N,N,N,S,Primary,95,Y,Y,CV-DUP-004,True,True
cell_viability,Cell viability and extrusion dataset V1 (1).csv,427,77f178f7fee664fe52bf0a7b4d91882bd01f5f6704d444a6bee620fc1a92da0c,CV-0426-77f178f7fee6,Blaeser et al. 2016,10.1002/adhm.201500677,0.5,0,0,0,0,0,0,0,0,0,0,0,0,0,0,0,0,0,0,0,0,0,0,0,50,,,,0,150,,,1000000,20,22,7,N,Y,N,N,N,N,N,N,S,Primary,95,Y,Y,CV-DUP-004,True,True
cell_viability,Cell viability and extrusion dataset V1 (1).csv,428,594cbf58fea9336397027d9b8918cb9d23432486e7ca2aafda3602c25bac24de,CV-0427-594cbf58fea9,Chang et al. 2008 (a),10.1089/ten.tec.2007.0392,3,0,0,0,0,0,0,0,0,0,0,0,0,0,0,0,0,0,0,0,0,0,0,0,9.65266,,,,0,250,,,1000000,22,22,1,Y,N,N,N,N,N,N,N,C,Not_Primary,82,Y,Y,,False,False
cell_viability,Cell viability and extrusion dataset V1 (1).csv,429,5dee8154e81a28c7b62633acb2ca4e92fec541edf883d0dab28f2f095635ab0d,CV-0428-5dee8154e81a,Chang et al. 2008 (a),10.1089/ten.tec.2007.0392,3,0,0,0,0,0,0,0,0,0,0,0,0,0,0,0,0,0,450,0,0,0,,0,9.65266,,,,0,250,,,1000000,22,22,1,Y,N,N,N,N,N,N,N,C,Not_Primary,79,N,N,,False,False
cell_viability,Cell viability and extrusion dataset V1 (1).csv,430,712dd0b1142185a45bdd9a221f8685b94f0e6a8e54966ccc61795959b323f60e,CV-0429-712dd0b11421,Chang et al. 2008 (a),10.1089/ten.tec.2007.0392,3,0,0,0,0,0,0,0,0,0,0,0,0,0,0,0,0,0,0,0,0,0,0,0,9.65266,,,,0,250,,,1000000,22,22,2,Y,N,N,N,N,N,N,N,C,Not_Primary,84,Y,Y,,False,False
cell_viability,Cell viability and extrusion dataset V1 (1).csv,431,8f4df15cfb866d2d99ce7f3a0673b4fe2e2df033981b92be6c965f209d3aa0ec,CV-0430-8f4df15cfb86,Chang et al. 2008 (a),10.1089/ten.tec.2007.0392,3,0,0,0,0,0,0,0,0,0,0,0,0,0,0,0,0,0,450,0,0,0,,0,9.65266,,,,0,250,,,1000000,22,22,2,Y,N,N,N,N,N,N,N,C,Not_Primary,80,Y,Y,,False,False
cell_viability,Cell viability and extrusion dataset V1 (1).csv,432,ee468926314574560f1429b5a1305244a436089516b036f9d375766943241f56,CV-0431-ee4689263145,Chang et al. 2008 (a),10.1089/ten.tec.2007.0392,3,0,0,0,0,0,0,0,0,0,0,0,0,0,0,0,0,0,0,0,0,0,0,0,9.65266,,,,0,250,,,1000000,22,22,3,Y,N,N,N,N,N,N,N,C,Not_Primary,85,Y,Y,,False,False
cell_viability,Cell viability and extrusion dataset V1 (1).csv,433,9a20281e77e8fcc37ce3c5292806169bbc7effdc78b5190c218cf5f03bae0ccf,CV-0432-9a20281e77e8,Chang et al. 2008 (a),10.1089/ten.tec.2007.0392,3,0,0,0,0,0,0,0,0,0,0,0,0,0,0,0,0,0,0,0,0,0,,0,9.65266,,,,0,250,,,1000000,22,22,3,Y,N,N,N,N,N,N,N,C,Not_Primary,82,Y,Y,,False,False
cell_viability,Cell viability and extrusion dataset V1 (1).csv,434,74255834127979e32f37df98b17ab54176375daba47a74534978688532ce16fb,CV-0433-742558341279,Chang et al. 2008 (b),10.1089/ten.a.2007.0004,3,0,0,0,0,0,0,0,0,0,0,0,0,0,0,0,0,0,0,0,0,0,300,0,275.79,,,,0,150,,,1000000,22,22,0,Y,N,N,N,N,N,N,N,C,Not_Primary,43.6,N,N,,False,False
cell_viability,Cell viability and extrusion dataset V1 (1).csv,435,f09993afceba5a19de5a4d8470831a762c217492b824b5dccabae3035a0ae5c2,CV-0434-f09993afceba,Chang et al. 2008 (b),10.1089/ten.a.2007.0004,3,0,0,0,0,0,0,0,0,0,0,0,0,0,0,0,0,0,0,0,0,0,300,0,275.79,,,,0,250,,,1000000,22,22,0,Y,N,N,N,N,N,N,N,C,Not_Primary,54.2,N,N,,False,False
cell_viability,Cell viability and extrusion dataset V1 (1).csv,436,e0387386d9cfc62fb12c4b30bb511a26b2c14236e8496715e87f9bebe6c32a22,CV-0435-e0387386d9cf,Chang et al. 2008 (b),10.1089/ten.a.2007.0004,3,0,0,0,0,0,0,0,0,0,0,0,0,0,0,0,0,0,0,0,0,0,300,0,275.79,,,,0,400,,,1000000,22,22,0,Y,N,N,N,N,N,N,N,C,Not_Primary,53.6,N,N,,False,False
cell_viability,Cell viability and extrusion dataset V1 (1).csv,437,855168296d581034dacde82e7af73bc6300a30f1f166e9ba02a609ae8083f9f6,CV-0436-855168296d58,Chang et al. 2008 (b),10.1089/ten.a.2007.0004,3,0,0,0,0,0,0,0,0,0,0,0,0,0,0,0,0,0,0,0,0,0,300,0,275.79,,,,0,150,,,1000000,22,22,0.25,Y,N,N,N,N,N,N,N,C,Not_Primary,46,N,N,,False,False
cell_viability,Cell viability and extrusion dataset V1 (1).csv,438,d738fb55dde0ee53f181bc4ca5b72e019a1edb1b54ff4f9c3a475f27c2a01ace,CV-0437-d738fb55dde0,Chang et al. 2008 (b),10.1089/ten.a.2007.0004,3,0,0,0,0,0,0,0,0,0,0,0,0,0,0,0,0,0,0,0,0,0,300,0,275.79,,,,0,250,,,1000000,22,22,0.25,Y,N,N,N,N,N,N,N,C,Not_Primary,54,N,N,,False,False
cell_viability,Cell viability and extrusion dataset V1 (1).csv,439,5d64890945eb64711e1810eb6257ee5671528ee7ee5be5b1721ca9dae1395702,CV-0438-5d64890945eb,Chang et al. 2008 (b),10.1089/ten.a.2007.0004,3,0,0,0,0,0,0,0,0,0,0,0,0,0,0,0,0,0,0,0,0,0,300,0,275.79,,,,0,400,,,1000000,22,22,0.25,Y,N,N,N,N,N,N,N,C,Not_Primary,57.2,N,N,,False,False
cell_viability,Cell viability and extrusion dataset V1 (1).csv,440,fb6984afee98efdc61e489682cc9ece62d991ed925b1332d8cab44df27ea4df5,CV-0439-fb6984afee98,Chang et al. 2008 (b),10.1089/ten.a.2007.0004,3,0,0,0,0,0,0,0,0,0,0,0,0,0,0,0,0,0,0,0,0,0,300,0,275.79,,,,0,150,,,1000000,22,22,1,Y,N,N,N,N,N,N,N,C,Not_Primary,66.2,N,N,,False,False
cell_viability,Cell viability and extrusion dataset V1 (1).csv,441,7b7abb6949ae042bf67bd61fb8f8c749ff0691e3b271ad766c1b9946c300fce8,CV-0440-7b7abb6949ae,Chang et al. 2008 (b),10.1089/ten.a.2007.0004,3,0,0,0,0,0,0,0,0,0,0,0,0,0,0,0,0,0,0,0,0,0,300,0,275.79,,,,0,250,,,1000000,22,22,1,Y,N,N,N,N,N,N,N,C,Not_Primary,81.2,Y,Y,,False,False
cell_viability,Cell viability and extrusion dataset V1 (1).csv,442,26d56533da7a1d6a0aa77c4c18f9f2ee8e59dd489d288c2711a19e558279d987,CV-0441-26d56533da7a,Chang et al. 2008 (b),10.1089/ten.a.2007.0004,3,0,0,0,0,0,0,0,0,0,0,0,0,0,0,0,0,0,0,0,0,0,300,0,275.79,,,,0,400,,,1000000,22,22,1,Y,N,N,N,N,N,N,N,C,Not_Primary,85,Y,Y,,False,False
cell_viability,Cell viability and extrusion dataset V1 (1).csv,443,6445a19bc36992140bb8822b06d2edec7308df9efd1ecbc2068ffc9f9ead7640,CV-0442-6445a19bc369,Chang et al. 2008 (b),10.1089/ten.a.2007.0004,3,0,0,0,0,0,0,0,0,0,0,0,0,0,0,0,0,0,0,0,0,0,300,0,34.4738,,,,0,150,,,1000000,22,22,0,Y,N,N,N,N,N,N,N,C,Not_Primary,67.2,N,N,,False,False
cell_viability,Cell viability and extrusion dataset V1 (1).csv,444,71f6372eb9422244d0e4f7857bb0a26dc5ca25648e37fc276376ad4608df8fd8,CV-0443-71f6372eb942,Chang et al. 2008 (b),10.1089/ten.a.2007.0004,3,0,0,0,0,0,0,0,0,0,0,0,0,0,0,0,0,0,0,0,0,0,300,0,68.9476,,,,0,150,,,1000000,22,22,0,Y,N,N,N,N,N,N,N,C,Not_Primary,67.4,N,N,,False,False
cell_viability,Cell viability and extrusion dataset V1 (1).csv,445,22cda68875155af0a98fc883b575d0f0934c2a8695eb43169c3ae9752360705b,CV-0444-22cda6887515,Chang et al. 2008 (b),10.1089/ten.a.2007.0004,3,0,0,0,0,0,0,0,0,0,0,0,0,0,0,0,0,0,0,0,0,0,300,0,137.895,,,,0,150,,,1000000,22,22,0,Y,N,N,N,N,N,N,N,C,Not_Primary,51.6,N,N,,False,False
cell_viability,Cell viability and extrusion dataset V1 (1).csv,446,79e800059f2ffc7df742d7bb8dffd5c3c042679a14e9cb062380b5cfe6881a71,CV-0445-79e800059f2f,Chang et al. 2008 (b),10.1089/ten.a.2007.0004,3,0,0,0,0,0,0,0,0,0,0,0,0,0,0,0,0,0,0,0,0,0,300,0,275.79,,,,0,150,,,1000000,22,22,0,Y,N,N,N,N,N,N,N,C,Not_Primary,42.8,N,N,,False,False
cell_viability,Cell viability and extrusion dataset V1 (1).csv,447,7059d563eca8b933ce97af8c91b6740a13f69a013867761782ce5b30330b85ec,CV-0446-7059d563eca8,Chang et al. 2008 (b),10.1089/ten.a.2007.0004,3,0,0,0,0,0,0,0,0,0,0,0,0,0,0,0,0,0,0,0,0,0,300,0,34.4738,,,,0,150,,,1000000,22,22,0.25,Y,N,N,N,N,N,N,N,C,Not_Primary,65.2,N,N,,False,False
cell_viability,Cell viability and extrusion dataset V1 (1).csv,448,318239fd460fb5334bf485732ffd06446a1d830253dafe0c6e552507a3cc6378,CV-0447-318239fd460f,Chang et al. 2008 (b),10.1089/ten.a.2007.0004,3,0,0,0,0,0,0,0,0,0,0,0,0,0,0,0,0,0,0,0,0,0,300,0,68.9476,,,,0,150,,,1000000,22,22,0.25,Y,N,N,N,N,N,N,N,C,Not_Primary,66.6,N,N,,False,False
cell_viability,Cell viability and extrusion dataset V1 (1).csv,449,6f594371f018b27488e511eac6f21cec57381295279ae5000c40f97e012f6c9b,CV-0448-6f594371f018,Chang et al. 2008 (b),10.1089/ten.a.2007.0004,3,0,0,0,0,0,0,0,0,0,0,0,0,0,0,0,0,0,0,0,0,0,300,0,137.895,,,,0,150,,,1000000,22,22,0.25,Y,N,N,N,N,N,N,N,C,Not_Primary,59,N,N,,False,False
cell_viability,Cell viability and extrusion dataset V1 (1).csv,450,62c62145d33cfa3d7e061d9577da75cfd65a1ae563989d0c07b26179f6344be6,CV-0449-62c62145d33c,Chang et al. 2008 (b),10.1089/ten.a.2007.0004,3,0,0,0,0,0,0,0,0,0,0,0,0,0,0,0,0,0,0,0,0,0,300,0,275.79,,,,0,150,,,1000000,22,22,0.25,Y,N,N,N,N,N,N,N,C,Not_Primary,44.8,N,N,,False,False
cell_viability,Cell viability and extrusion dataset V1 (1).csv,451,ae0d1c26d5d9f19474830de7fcde5ac50016551d93832b5a0731f187658a3673,CV-0450-ae0d1c26d5d9,Chang et al. 2008 (b),10.1089/ten.a.2007.0004,3,0,0,0,0,0,0,0,0,0,0,0,0,0,0,0,0,0,0,0,0,0,300,0,34.4738,,,,0,150,,,1000000,22,22,1,Y,N,N,N,N,N,N,N,C,Not_Primary,75.8,N,N,,False,False
cell_viability,Cell viability and extrusion dataset V1 (1).csv,452,42b959462707bebab358ae31a6f27e9ec4b92471b3e70025a71f7c558515de37,CV-0451-42b959462707,Chang et al. 2008 (b),10.1089/ten.a.2007.0004,3,0,0,0,0,0,0,0,0,0,0,0,0,0,0,0,0,0,0,0,0,0,300,0,68.9476,,,,0,150,,,1000000,22,22,1,Y,N,N,N,N,N,N,N,C,Not_Primary,68,N,N,,False,False
cell_viability,Cell viability and extrusion dataset V1 (1).csv,453,2c7a5dbfaf40958e3108418c3346f861c816d978560a8be424846e6008a1e033,CV-0452-2c7a5dbfaf40,Chang et al. 2008 (b),10.1089/ten.a.2007.0004,3,0,0,0,0,0,0,0,0,0,0,0,0,0,0,0,0,0,0,0,0,0,300,0,137.895,,,,0,150,,,1000000,22,22,1,Y,N,N,N,N,N,N,N,C,Not_Primary,65.8,N,N,,False,False
cell_viability,Cell viability and extrusion dataset V1 (1).csv,454,0fbce45a8ac7c0a9182e5d43425b751831bb4e073d059d8029c8d6a13c5a41f6,CV-0453-0fbce45a8ac7,Chang et al. 2008 (b),10.1089/ten.a.2007.0004,3,0,0,0,0,0,0,0,0,0,0,0,0,0,0,0,0,0,0,0,0,0,300,0,275.79,,,,0,150,,,1000000,22,22,1,Y,N,N,N,N,N,N,N,C,Not_Primary,64.6,N,N,,False,False
cell_viability,Cell viability and extrusion dataset V1 (1).csv,455,83e5cc63ca3dae2c7201bee71fc0a731b527639860d8ff85ae1cb88a1491ef64,CV-0454-83e5cc63ca3d,Dai et al. 2016,10.1088/1758-5090/8/4/045005,1,10,0,0,0,0,1,0,,0,0,0,0,0,0,0,0,0,0,0,0,0,,0,,,,,0,260,277.7372,295.5958,2000000,25,4,0,Y,N,N,N,N,N,N,N,,Not_Primary,86.92,Y,Y,,False,False
cell_viability,Cell viability and extrusion dataset V1 (1).csv,456,a1c14803dc6980115e20a0eee5512ef487c5224cc56abf4187cd0449f97cb0b3,CV-0455-a1c14803dc69,Duin et al. 2019,10.1002/adhm.201801631,3,0,0,0,0,0,0,0,0,0,0,0,0,9,0,0,0,0,0,0,0,70,600,0,45,,,10,0,840,763.25,1449.67,,22,22,1,Y,N,N,N,N,N,N,N,C,Primary,74.26,N,N,,False,False
cell_viability,Cell viability and extrusion dataset V1 (1).csv,457,ca30d534cd27fba4f7dc60248b9e05951e0defe47d849319a26dab87fba84330,CV-0456-ca30d534cd27,Duin et al. 2019,10.1002/adhm.201801631,3,0,0,0,0,0,0,0,0,0,0,0,0,9,0,0,0,0,0,0,0,70,600,0,45,,,10,0,840,763.25,1449.67,,22,22,4,Y,N,N,N,N,N,N,N,C,Primary,76.17,N,N,,False,False
cell_viability,Cell viability and extrusion dataset V1 (1).csv,458,a7aa3dba7e6184a19ccea6e7a01bce60ffd98fd458b095fe2bc7b6599d5673fd,CV-0457-a7aa3dba7e61,Duin et al. 2019,10.1002/adhm.201801631,3,0,0,0,0,0,0,0,0,0,0,0,0,9,0,0,0,0,0,0,0,70,600,0,45,,,10,0,840,763.25,1449.67,,22,22,7,Y,N,N,N,N,N,N,N,C,Primary,82.98,Y,Y,,False,False
cell_viability,Cell viability and extrusion dataset V1 (1).csv,459,d8ccd72ab5fdf34fdf327c7d3e0ec2eaf8f9f35ea0c75e1016fe98c4cec297b5,CV-0458-d8ccd72ab5fd,Emmermacher et al. 2020,10.1088/1758-5090/ab7553,3,0,0,0,0,0,0,0,0,0,0,0,0,3,0,0,0,1,0,0,0,0,0,0,150,,,,0,840,,,10000000,22,22,0,Y,N,N,N,N,N,N,N,C,Not_Primary,60.38,N,N,,False,False
cell_viability,Cell viability and extrusion dataset V1 (1).csv,460,47ae16e09fe855fc63d9643b446d14f6771a9d8774fe60de85177f4f9d2be96c,CV-0459-47ae16e09fe8,Emmermacher et al. 2020,10.1088/1758-5090/ab7553,3,0,0,0,0,0,0,0,0,0,0,0,0,3,0,0,0,1,0,0,0,0,0,0,300,,,,0,840,,,10000000,22,22,0,Y,N,N,N,N,N,N,N,C,Not_Primary,60.38,N,N,,False,False
cell_viability,Cell viability and extrusion dataset V1 (1).csv,461,bab236b561c88914b493051ec0cf2c3fddfc2f55cbb3c5a6882cb0a45b7c2692,CV-0460-bab236b561c8,Emmermacher et al. 2020,10.1088/1758-5090/ab7553,3,0,0,0,0,0,0,0,0,0,0,0,0,3,0,0,0,1,0,0,0,0,0,0,150,,,,0,250,,,10000000,22,22,0,Y,N,N,N,N,N,N,N,C,Not_Primary,49.43,N,N,,False,False
cell_viability,Cell viability and extrusion dataset V1 (1).csv,462,905d3bc6753c8ab33f42c5f75c5fd9e966f4b3f6016b368db877e812a7aadeb8,CV-0461-905d3bc6753c,Emmermacher et al. 2020,10.1088/1758-5090/ab7553,3,0,0,0,0,0,0,0,0,0,0,0,0,3,0,0,0,1,0,0,0,0,0,0,300,,,,0,250,,,10000000,22,22,0,Y,N,N,N,N,N,N,N,C,Not_Primary,44.91,N,N,,False,False
cell_viability,Cell viability and extrusion dataset V1 (1).csv,463,85bf30c9030bb5d2b45f1bd85b40ede59e9257979797dcaab7ae89f4eedc58d3,CV-0462-85bf30c9030b,Faulkner-Jones et al. 2015,10.1088/1758-5090/7/4/044102,1.5,0,0,0,0,0,0,0,0,0,0,0,0,0,0,0,0,0,60,0,55,0,120,0,50,,,,0,101.6,,,1000000,22,22,0.0208,Y,N,N,N,N,N,N,N,S,Primary,91.57,Y,Y,,False,False
cell_viability,Cell viability and extrusion dataset V1 (1).csv,464,25fb66f2404bac324e76748bbb6fac81422383a1ad5eb52efd191a3cca962223,CV-0463-25fb66f2404b,Faulkner-Jones et al. 2015,10.1088/1758-5090/7/4/044102,1.5,0,0,0,0,0,0,0,0,0,0,0,0,0,0,0,0,0,60,0,55,0,120,0,70,,,,0,101.6,,,1000000,22,22,0.0208,Y,N,N,N,N,N,N,N,S,Primary,91.05,Y,Y,,False,False
cell_viability,Cell viability and extrusion dataset V1 (1).csv,465,6f2d61be77ed1ab7f578d903fff92782bd936f5dcf790b2906bb64370fbe7772,CV-0464-6f2d61be77ed,Faulkner-Jones et al. 2015,10.1088/1758-5090/7/4/044102,1.5,0,0,0,0,0,0,0,0,0,0,0,0,0,0,0,0,0,60,0,55,0,120,0,100,,,,0,101.6,,,1000000,22,22,0.0208,Y,N,N,N,N,N,N,N,S,Primary,79.69,N,N,,False,False
cell_viability,Cell viability and extrusion dataset V1 (1).csv,466,2a8640d2ee6cb5964f46975825af946d4e94498d7ef9c25a047b4dee17cefbb2,CV-0465-2a8640d2ee6c,Faulkner-Jones et al. 2015,10.1088/1758-5090/7/4/044102,1.5,0,0,0,0,0,0,0,0,0,0,0,0,0,0,0,0,0,60,0,55,0,120,0,140,,,,0,101.6,,,1000000,22,22,0.0208,Y,N,N,N,N,N,N,N,S,Primary,73.84,N,N,,False,False
cell_viability,Cell viability and extrusion dataset V1 (1).csv,467,ed3fa9e7f4072a5991bc68c2dd710997e741ba250f93e33215d830b2a8aef2ad,CV-0466-ed3fa9e7f407,Faulkner-Jones et al. 2015,10.1088/1758-5090/7/4/044102,1.5,0,0,0,0,0,0,0,0,0,0,0,0,0,0,0,0,0,60,0,55,0,120,0,50,,,,0,101.6,,,1000000,22,22,0.0208,Y,N,N,N,N,N,N,N,S,Primary,71.6,N,N,,False,False
cell_viability,Cell viability and extrusion dataset V1 (1).csv,468,b1642bb33f904def9f49606f24c1d5ed320df4dcf684eabf76088455c1949d5c,CV-0467-b1642bb33f90,Faulkner-Jones et al. 2015,10.1088/1758-5090/7/4/044102,1.5,0,0,0,0,0,0,0,0,0,0,0,0,0,0,0,0,0,60,0,55,0,120,0,70,,,,0,101.6,,,1000000,22,22,0.0208,Y,N,N,N,N,N,N,N,S,Primary,79.35,N,N,,False,False
cell_viability,Cell viability and extrusion dataset V1 (1).csv,469,b29719c98c88df63c7d8f32c1572f3191bd55c63ddf8de0aad0cfb04ebcec5fb,CV-0468-b29719c98c88,Faulkner-Jones et al. 2015,10.1088/1758-5090/7/4/044102,1.5,0,0,0,0,0,0,0,0,0,0,0,0,0,0,0,0,0,60,0,55,0,120,0,100,,,,0,101.6,,,1000000,22,22,0.0208,Y,N,N,N,N,N,N,N,S,Primary,71.43,N,N,,False,False
cell_viability,Cell viability and extrusion dataset V1 (1).csv,470,0c7839f9d91b51754396ccc4dac3d766ea22260c3c9d6d3ab2474552469e9366,CV-0469-0c7839f9d91b,Faulkner-Jones et al. 2015,10.1088/1758-5090/7/4/044102,1.5,0,0,0,0,0,0,0,0,0,0,0,0,0,0,0,0,0,60,0,55,0,120,0,140,,,,0,101.6,,,1000000,22,22,0.0208,Y,N,N,N,N,N,N,N,S,Primary,60.93,N,N,,False,False
cell_viability,Cell viability and extrusion dataset V1 (1).csv,471,2c4793d998ef38559fe441a6bdd955e7d1ede8c39dff7a8bc8906b0198c9be9c,CV-0470-2c4793d998ef,Faulkner-Jones et al. 2015,10.1088/1758-5090/7/4/044102,1.5,0,0,0,0,0,0,0,0,0,0,0,0,0,0,0,0,0,60,0,55,0,120,0,60,,,,0,101.6,,,1000000,22,22,0.0208,Y,N,N,N,N,N,N,N,S,Primary,86.93,Y,Y,,False,False
cell_viability,Cell viability and extrusion dataset V1 (1).csv,472,a661d06ad1d6e492a81416473cd29838e82141909bd181caf4cea0d29ce5a66a,CV-0471-a661d06ad1d6,Faulkner-Jones et al. 2015,10.1088/1758-5090/7/4/044102,1.5,0,0,0,0,0,0,0,0,0,0,0,0,0,0,0,0,0,60,0,55,0,120,0,60,,,,0,101.6,,,1000000,22,22,0.0208,Y,N,N,N,N,N,N,N,S,Primary,62.75,N,N,,False,False
