Repository: mahdi-arabinour/source-dependence-extrusion-bioprinting-reproducibility

# Source Dependence and Cross-Publication Transportability in Extrusion Bioprinting

## Associated article

**Source Dependence and Cross-Publication Transportability of Machine-Learning Models in Extrusion Bioprinting: A Hierarchical Reanalysis of Cell Viability and Filament Geometry**

## Original data source

This study is a secondary reanalysis of previously published extrusion-bioprinting data.

The original data were published by:

> Tian, S., Stevens, R., McInnes, B. T., & Lewinski, N. A. (2021). Machine Assisted Experimentation of Extrusion-Based Bioprinting Systems. *Micromachines, 12*(7), 780. https://doi.org/10.3390/mi12070780

Original dataset repository:

https://osf.io/97dkx/

File: data/interim/cell_viability_registered_all_rows.csv (part 5 of 5)
meta__dataset,meta__source_filename,meta__original_data_row,meta__row_sha256,meta__row_id,Reference,DOI,Final_Alginate_Conc_(%w/v),Final_Gelatin_Conc_(%w/v),Final_GelMA_Conc_(%w/v),Final_Hyaluronic_Acid_Conc_(%w/v),Final_MeHA_Conc_(%w/v),Final_NorHA_Conc_(%w/v),Final_Fibroin/Fibrinogen_Conc_(%w/v),Final_P127_Conc_(%w/v),Final_Collagen_Conc_(%w/v),Final_Chitosan_Conc_(%w/v),Final_CS-AEMA_Conc_(%w/v),Final_TCP_Conc_(%w/v),Final_Gellan_Conc_(%w/v),Final_Nano/Methycellulose_Conc_(%w/v),Final_PEGTA_Conc_(%w/v),Final_PEGMA_Conc_(%w/v),Final_PEGDA_Conc_(%w/v),Final_Agarose_Conc_(%w/v),CaCl2_Conc_(mM),NaCl2_Conc_(mM),BaCl2_Conc_(mM),SrCl2_Conc_(mM),Physical_Crosslinking_Durantion_(s),Photocrosslinking_Duration_(s),Extrusion_Pressure (kPa),Extrusion_Rate_Lengthwise_(mm/s),Extrusion_Rate_Volume-wise_(mL/s),Nozzle_Movement_Speed_(mm/s),Inner_Nozzle_Outer_Diameter_(µm),Outer_Nozzle_Inner_Diameter_(µm),Fiber_Diameter_(µm),Fiber_Spacing_(µm),Cell_Density_(cells/mL),Syringe_Temperature_(°C),Substrate_Temperature_(°C),Days_Observed,Cell_Culture_Medium_Used?,DI_Water_Used?,Precrosslinking_Solution_Used?,Saline_Solution_Used?,EtOH_Solution_Used?,Photoinitiator_Used?,Enzymatic_Crosslinker_Used?,Matrigel_Used?,Conical_or_Straight_Nozzle,Primary/Not_Primary,Viability_at_time_of_observation_(%),Acceptable_Viability_(Yes/No),Acceptable_Pressure_(Yes/No),meta__duplicate_group_id,meta__is_in_duplicate_group,meta__is_duplicate_beyond_first
cell_viability,Cell viability and extrusion dataset V1 (1).csv,473,439a19c5bb6f599f0415826d42339283a862db86b47d579b97e86acf078ae010,CV-0472-439a19c5bb6f,"Freeman and Kelly, 2017",10.1038/s41598-017-17286-1,3.5,0,0,0,0,0,0,0,0,0,0,0,0,0,0,0,0,0,0,0,0,0,0,0,,,,8,0,250,,4000,20000000,22,22,1,Y,N,Y,N,N,N,N,N,C,Primary,85.02,Y,Y,,False,False
cell_viability,Cell viability and extrusion dataset V1 (1).csv,474,b20162531145d67989f1aafa9c29b652821ab4d0765bf93dda3777a4db850204,CV-0473-b20162531145,"Freeman and Kelly, 2017",10.1038/s41598-017-17286-1,3.5,0,0,0,0,0,0,0,0,0,0,0,0,0,0,0,0,0,0,0,0,0,0,0,,,,8,0,250,,4000,20000000,22,22,1,Y,N,Y,N,N,N,N,N,C,Primary,87.025,Y,Y,,False,False
cell_viability,Cell viability and extrusion dataset V1 (1).csv,475,7b55530160d041c89d7e6661aeb88fd232c64eb9ec47284c66d1bdc26dc114c3,CV-0474-7b55530160d0,Giuseppe et al. 2018,10.1016/j.jmbbm.2017.12.018,5,6,0,0,0,0,0,0,0,0,0,0,0,0,0,0,0,0,0,0,0,0,480,0,103,,,,0,230,350,2000,,37,22,0.042,Y,N,N,N,N,N,N,N,,Primary,95.7,Y,Y,,False,False
cell_viability,Cell viability and extrusion dataset V1 (1).csv,476,043d05144d76de4a9809ce92e537da0d359d2984c54e870b694314a9201f1438,CV-0475-043d05144d76,Giuseppe et al. 2018,10.1016/j.jmbbm.2017.12.018,5,8,0,0,0,0,0,0,0,0,0,0,0,0,0,0,0,0,0,0,0,0,480,0,172,,,,0,230,370,2000,,37,22,0.042,Y,N,N,N,N,N,N,N,,Primary,89,Y,Y,,False,False
cell_viability,Cell viability and extrusion dataset V1 (1).csv,477,5d50b0b8fe51c4ca9965dfa24fe91546110d3f0fdc27c77326c286514148ae2e,CV-0476-5d50b0b8fe51,Giuseppe et al. 2018,10.1016/j.jmbbm.2017.12.018,7,8,0,0,0,0,0,0,0,0,0,0,0,0,0,0,0,0,0,0,0,0,480,0,193,,,,0,230,310,2000,,37,22,0.042,Y,N,N,N,N,N,N,N,,Primary,92.3,Y,Y,,False,False
cell_viability,Cell viability and extrusion dataset V1 (1).csv,478,e7d8d7654926fdee0441df175ccae14bf979268d237e4900c22f1ceda77e6780,CV-0477-e7d8d7654926,Izadifar et al. 2016,10.1089/ten.tec.2015.0307,2.5,0,0,0,0,0,0,0,0,0,0,0,0,0,0,0,0,0,0,0,0,0,1200,0,10,,,25,0,200,,,5680000,10,22,0,Y,N,N,N,N,N,N,N,C,Primary,83.39,Y,Y,,False,False
cell_viability,Cell viability and extrusion dataset V1 (1).csv,479,c9e54d2405c9a054a7191680e820665a5aae55cf76d732317b616e442da09e48,CV-0478-c9e54d2405c9,Izadifar et al. 2016,10.1089/ten.tec.2015.0307,2.5,0,0,0,0,0,0,0,0,0,0,0,0,0,0,0,0,0,0,0,0,0,1200,0,10,,,25,0,200,,,5680000,10,22,1,Y,N,N,N,N,N,N,N,C,Primary,84.17,Y,Y,,False,False
cell_viability,Cell viability and extrusion dataset V1 (1).csv,480,a45c9e627811c73876ca7a8e8506e540e94324f47168d4fe1a1abfa39b01028d,CV-0479-a45c9e627811,Izadifar et al. 2016,10.1089/ten.tec.2015.0307,2.5,0,0,0,0,0,0,0,0,0,0,0,0,0,0,0,0,0,0,0,0,0,1200,0,10,,,25,0,200,,,5680000,10,22,3,Y,N,N,N,N,N,N,N,C,Primary,84.8,Y,Y,,False,False
cell_viability,Cell viability and extrusion dataset V1 (1).csv,481,e1c32371febc9a043e1bc95a3ea066beb8db481b99200f4d9cebfd145c79edb9,CV-0480-e1c32371febc,Izadifar et al. 2016,10.1089/ten.tec.2015.0307,2.5,0,0,0,0,0,0,0,0,0,0,0,0,0,0,0,0,0,0,0,0,0,1200,0,10,,,25,0,200,,,5680000,10,22,7,Y,N,N,N,N,N,N,N,C,Primary,86.83,Y,Y,,False,False
cell_viability,Cell viability and extrusion dataset V1 (1).csv,482,79452764e43e2450024f4d0884fb7900e05e5d723a9e113ce051de6c59db0b5d,CV-0481-79452764e43e,Izadifar et al. 2016,10.1089/ten.tec.2015.0307,2.5,0,0,0,0,0,0,0,0,0,0,0,0,0,0,0,0,0,0,0,0,0,1200,0,10,,,25,0,200,,,5680000,10,22,14,Y,N,N,N,N,N,N,N,C,Primary,90.75,Y,Y,,False,False
cell_viability,Cell viability and extrusion dataset V1 (1).csv,483,c31348d3c0f45f58c1f9aaef9f7e79ae99570516f39902e14d73dd314981d74a,CV-0482-c31348d3c0f4,Izadifar et al. 2016,10.1089/ten.tec.2015.0307,2.5,0,0,0,0,0,0,0,0,0,0,0,0,0,0,0,0,0,0,0,0,0,1200,0,10,,,25,0,200,,,5680000,10,22,0,Y,N,N,N,N,N,N,N,C,Primary,84.33,Y,Y,,False,False
cell_viability,Cell viability and extrusion dataset V1 (1).csv,484,0ce53254d33e8062b0d9c2345b41a62f161f560b07abbed520c0901523037a1b,CV-0483-0ce53254d33e,Izadifar et al. 2016,10.1089/ten.tec.2015.0307,2.5,0,0,0,0,0,0,0,0,0,0,0,0,0,0,0,0,0,0,0,0,0,1200,0,10,,,25,0,200,,,5680000,10,22,1,Y,N,N,N,N,N,N,N,C,Primary,78.68,N,N,,False,False
cell_viability,Cell viability and extrusion dataset V1 (1).csv,485,0b3a4211e25895a2ee8fe1347e2fb86f8d0dcb9146d8ddad0e2a5cff62ccc5cf,CV-0484-0b3a4211e258,Izadifar et al. 2016,10.1089/ten.tec.2015.0307,2.5,0,0,0,0,0,0,0,0,0,0,0,0,0,0,0,0,0,0,0,0,0,1200,0,10,,,25,0,200,,,5680000,10,22,3,Y,N,N,N,N,N,N,N,C,Primary,79.15,N,N,,False,False
cell_viability,Cell viability and extrusion dataset V1 (1).csv,486,f02a9d0cdf399287aa4534996e16f8438b4c933afe8b0c4cce4eb5eb22f0f54f,CV-0485-f02a9d0cdf39,Izadifar et al. 2016,10.1089/ten.tec.2015.0307,2.5,0,0,0,0,0,0,0,0,0,0,0,0,0,0,0,0,0,0,0,0,0,1200,0,10,,,25,0,200,,,5680000,10,22,7,Y,N,N,N,N,N,N,N,C,Primary,76,N,N,,False,False
cell_viability,Cell viability and extrusion dataset V1 (1).csv,487,21b01eb2355d626179f5af1f2834b85c860a55b480f165bd6e2f15f73003891b,CV-0486-21b01eb2355d,Izadifar et al. 2016,10.1089/ten.tec.2015.0307,2.5,0,0,0,0,0,0,0,0,0,0,0,0,0,0,0,0,0,0,0,0,0,1200,0,10,,,25,0,200,,,5680000,10,22,14,Y,N,N,N,N,N,N,N,C,Primary,85,Y,Y,,False,False
cell_viability,Cell viability and extrusion dataset V1 (1).csv,488,098bb2ca3dec76606183695dfc0dc41394a2ebc3b1a9bc01cbf9cc8a0a20b666,CV-0487-098bb2ca3dec,"Khalil and Sun, 2009",10.1115/1.3128729,1.5,0,0,0,0,0,0,0,0,0,0,0,0,0,0,0,0,0,0,0,0,0,,0,55.16,,,10.5,0,250,,1000,500000,22,22,0,N,N,N,Y,N,N,N,N,S,Not_Primary,76.5,N,N,,False,False
cell_viability,Cell viability and extrusion dataset V1 (1).csv,489,34f9a46103e0b94d95019bdbdee30b102228d5430ef4b066309aaf461bfd0eef,CV-0488-34f9a46103e0,"Khalil and Sun, 2009",10.1115/1.3128729,1.5,0,0,0,0,0,0,0,0,0,0,0,0,0,0,0,0,0,0,0,0,0,,0,110.32,,,10.5,0,250,,1000,500000,22,22,0,N,N,N,Y,N,N,N,N,S,Not_Primary,75.67,N,N,,False,False
cell_viability,Cell viability and extrusion dataset V1 (1).csv,490,0d059cfcd2e040839f9ed3847acf11cb49dc49d8a69ad8601c227f6cd8e44aed,CV-0489-0d059cfcd2e0,"Khalil and Sun, 2009",10.1115/1.3128729,1.5,0,0,0,0,0,0,0,0,0,0,0,0,0,0,0,0,0,0,0,0,0,,0,165.47,,,10.5,0,250,,1000,500000,22,22,0,N,N,N,Y,N,N,N,N,S,Not_Primary,84.74,Y,Y,,False,False
cell_viability,Cell viability and extrusion dataset V1 (1).csv,491,2467610e5882bf4000631dc6cf035ada962ebef67212c64bf63a0f806ad93bef,CV-0490-2467610e5882,"Khalil and Sun, 2009",10.1115/1.3128729,1.5,0,0,0,0,0,0,0,0,0,0,0,0,0,0,0,0,0,0,0,0,0,,0,220.63,,,10.5,0,250,,1000,500000,22,22,0,N,N,N,Y,N,N,N,N,S,Not_Primary,84.43,Y,Y,,False,False
cell_viability,Cell viability and extrusion dataset V1 (1).csv,492,5dc22a3761858094e373c5a2240e639a6f2263985636bb282ffae513bd6455e2,CV-0491-5dc22a376185,Kundu et al. 2013,10.1002/term.1682,4,0,0,0,0,0,0,0,0,0,0,0,0,0,0,0,0,0,100,145,0,0,600,0,9,,,6.67,0,250,,,1000000,22,22,0,N,N,N,Y,N,N,N,N,S,Primary,96,Y,Y,,False,False
cell_viability,Cell viability and extrusion dataset V1 (1).csv,493,ce75730d91cc2d01cb5d59332c39baea92568805603bc1e6956c48fe40c45d45,CV-0492-ce75730d91cc,Kundu et al. 2013,10.1002/term.1682,6,0,0,0,0,0,0,0,0,0,0,0,0,0,0,0,0,0,100,145,0,0,600,0,25,,,6.67,0,250,,,1000000,22,22,0,N,N,N,Y,N,N,N,N,S,Primary,96,Y,Y,,False,False
cell_viability,Cell viability and extrusion dataset V1 (1).csv,494,3426015f2905ee7ea3be425957429a6c85a26f756b4623925dd462e94759d2cd,CV-0493-3426015f2905,Kundu et al. 2013,10.1002/term.1682,4,0,0,0,0,0,0,0,0,0,0,0,0,0,0,0,0,0,100,145,0,0,600,0,9,,,6.67,0,250,,,1000000,22,22,0,N,N,N,Y,N,N,N,N,S,Primary,85,Y,Y,,False,False
cell_viability,Cell viability and extrusion dataset V1 (1).csv,495,764e72c041e123925f72e292a2c2871f7ee6502024f9c2ecd09a23ed4edd23c5,CV-0494-764e72c041e1,Kundu et al. 2013,10.1002/term.1682,6,0,0,0,0,0,0,0,0,0,0,0,0,0,0,0,0,0,100,145,0,0,600,0,25,,,6.67,0,250,,,1000000,22,22,0,N,N,N,Y,N,N,N,N,S,Primary,85,Y,Y,,False,False
cell_viability,Cell viability and extrusion dataset V1 (1).csv,496,c4977070fd636bb31d2d5259a7589e968ea826e37bcf3b615e7eb6ae0731ec6e,CV-0495-c4977070fd63,Othman et al. 2020,10.1007/s00289-020-03421-y,10,50,0,0,0,0,0,0,0,0,0,0,0,0,0,0,0,0,0,0,0,0,1200,0,,50,0.0167,,0,1000,1500,,,22,22,15,N,Y,N,Y,N,N,N,N,C,Not_Primary,95.25,Y,Y,,False,False
cell_viability,Cell viability and extrusion dataset V1 (1).csv,497,f074ec13346a94f79ccf03e67a84699d0cd05fd57e908940c50439dfde840402,CV-0496-f074ec13346a,Ouyang et al. 2015,10.1088/1758-5090/7/4/044101,1,10,0,0,0,0,0,0,0,0,0,0,0,0,0,0,0,0,0,0,0,0,180,0,,,,,0,250,415,754,2000000,4,4,0,N,N,N,Y,N,N,N,N,S,Not_Primary,54.94,N,N,,False,False
cell_viability,Cell viability and extrusion dataset V1 (1).csv,498,593fd19f90e403877a482660acd8accf3ebce3084115030ce3e3195a829f1409,CV-0497-593fd19f90e4,Ouyang et al. 2015,10.1088/1758-5090/7/4/044101,1,10,0,0,0,0,0,0,0,0,0,0,0,0,0,0,0,0,0,0,0,0,180,0,,,,,0,250,415,754,2000000,25,10,0,N,N,N,Y,N,N,N,N,S,Not_Primary,92.25,Y,Y,,False,False
cell_viability,Cell viability and extrusion dataset V1 (1).csv,499,3c2255c0777c809097ea81eccfaea56f4b4353c6b7550313ab0811e64b50340b,CV-0498-3c2255c0777c,Ouyang et al. 2015,10.1088/1758-5090/7/4/044101,1,10,0,0,0,0,0,0,0,0,0,0,0,0,0,0,0,0,0,0,0,0,180,0,,,,,0,250,415,754,2000000,25,25,0,N,N,N,Y,N,N,N,N,S,Not_Primary,92.64,Y,Y,,False,False
cell_viability,Cell viability and extrusion dataset V1 (1).csv,500,550a262d8afdcf1192aac1a7221092dedf3018249615ace9b8d9abe62111bc1c,CV-0499-550a262d8afd,Ouyang et al. 2016,10.1088/1758-5090/8/3/035020,1,10,0,0,0,0,0,0,0,0,0,0,0,0,0,0,0,0,0,0,0,0,180,0,,,0.00068,,0,250,500,500,1000000,30,22.5,0,N,N,N,Y,N,N,N,N,S,Not_Primary,63.8,N,N,,False,False
cell_viability,Cell viability and extrusion dataset V1 (1).csv,501,c25b91923b499e40b8ee575f159ef30830bcf7c4a5bd5fd0c6aecbbf057c9e71,CV-0500-c25b91923b49,Ouyang et al. 2016,10.1088/1758-5090/8/3/035020,1,10,0,0,0,0,0,0,0,0,0,0,0,0,0,0,0,0,0,0,0,0,180,0,,,0.00068,,0,250,500,500,1000000,27.5,22.5,0,N,N,N,Y,N,N,N,N,S,Not_Primary,32.7,N,N,,False,False
cell_viability,Cell viability and extrusion dataset V1 (1).csv,502,2c1c332ae764909184c095960af2e97a5695cafd54f0045e82757dc587adda60,CV-0501-2c1c332ae764,Ouyang et al. 2016,10.1088/1758-5090/8/3/035020,1,10,0,0,0,0,0,0,0,0,0,0,0,0,0,0,0,0,0,0,0,0,180,0,,,0.00068,,0,250,500,500,1000000,25,22.5,0,N,N,N,Y,N,N,N,N,S,Not_Primary,3.9,N,N,,False,False
cell_viability,Cell viability and extrusion dataset V1 (1).csv,503,3bb8163ac5fb805ccb2c5e77bdceac3069b98816fcbc2cdeeff79fd341424764,CV-0502-3bb8163ac5fb,Ouyang et al. 2016,10.1088/1758-5090/8/3/035020,1,7.5,0,0,0,0,0,0,0,0,0,0,0,0,0,0,0,0,0,0,0,0,180,0,,,0.00068,,0,250,500,500,1000000,30,22.5,0,N,N,N,Y,N,N,N,N,S,Not_Primary,86.6,Y,Y,,False,False
cell_viability,Cell viability and extrusion dataset V1 (1).csv,504,c10d38b56b51d0cf1c1855d39248c9df4a2920cc9477b86805fa5836ad8e183a,CV-0503-c10d38b56b51,Ouyang et al. 2016,10.1088/1758-5090/8/3/035020,1,7.5,0,0,0,0,0,0,0,0,0,0,0,0,0,0,0,0,0,0,0,0,180,0,,,0.00068,,0,250,500,500,1000000,27.5,22.5,0,N,N,N,Y,N,N,N,N,S,Not_Primary,59.4,N,N,,False,False
cell_viability,Cell viability and extrusion dataset V1 (1).csv,505,dce0adb1906d37d654afa4d40aca96b127be5b88950e096ed5a1de450e496f95,CV-0504-dce0adb1906d,Ouyang et al. 2016,10.1088/1758-5090/8/3/035020,1,7.5,0,0,0,0,0,0,0,0,0,0,0,0,0,0,0,0,0,0,0,0,180,0,,,0.00068,,0,250,500,500,1000000,25,22.5,0,N,N,N,Y,N,N,N,N,S,Not_Primary,27,N,N,,False,False
cell_viability,Cell viability and extrusion dataset V1 (1).csv,506,e016fd048bea677cd24b52504e31bc81b4b31068b5793dbfcd0131a5214df43a,CV-0505-e016fd048bea,Ouyang et al. 2016,10.1088/1758-5090/8/3/035020,1,7.5,0,0,0,0,0,0,0,0,0,0,0,0,0,0,0,0,0,0,0,0,180,0,,,0.00068,,0,250,500,500,1000000,22.5,22.5,0,N,N,N,Y,N,N,N,N,S,Not_Primary,5.7,N,N,,False,False
cell_viability,Cell viability and extrusion dataset V1 (1).csv,507,9283434de60d6b06825ccd6790c5c67a3934fd1ae98665cdf84334efd218bd3c,CV-0506-9283434de60d,Ouyang et al. 2016,10.1088/1758-5090/8/3/035020,1,5,0,0,0,0,0,0,0,0,0,0,0,0,0,0,0,0,0,0,0,0,180,0,,,0.00068,,0,250,500,500,1000000,30,22.5,0,N,N,N,Y,N,N,N,N,S,Not_Primary,92.3,Y,Y,,False,False
cell_viability,Cell viability and extrusion dataset V1 (1).csv,508,f46c703a8d1fef4015078a4f8edceb46647f3a1626079679e23a8775f2ab87c0,CV-0507-f46c703a8d1f,Ouyang et al. 2016,10.1088/1758-5090/8/3/035020,1,5,0,0,0,0,0,0,0,0,0,0,0,0,0,0,0,0,0,0,0,0,180,0,,,0.00068,,0,250,500,500,1000000,27.5,22.5,0,N,N,N,Y,N,N,N,N,S,Not_Primary,85.4,Y,Y,,False,False
cell_viability,Cell viability and extrusion dataset V1 (1).csv,509,bcbe8732b739bd628a473d2051ec1deb2327ce9066041235e739796b7bfebb2c,CV-0508-bcbe8732b739,Ouyang et al. 2016,10.1088/1758-5090/8/3/035020,1,5,0,0,0,0,0,0,0,0,0,0,0,0,0,0,0,0,0,0,0,0,180,0,,,0.00068,,0,250,500,500,1000000,25,22.5,0,N,N,N,Y,N,N,N,N,S,Not_Primary,68.5,N,N,,False,False
cell_viability,Cell viability and extrusion dataset V1 (1).csv,510,8ee788469c87f4ba8eac5e50425a0e93137ae616c52bf4b0fed15152c7ccb88a,CV-0509-8ee788469c87,Ouyang et al. 2016,10.1088/1758-5090/8/3/035020,1,5,0,0,0,0,0,0,0,0,0,0,0,0,0,0,0,0,0,0,0,0,180,0,,,0.00068,,0,250,500,500,1000000,22.5,22.5,0,N,N,N,Y,N,N,N,N,S,Not_Primary,38.9,N,N,,False,False
cell_viability,Cell viability and extrusion dataset V1 (1).csv,511,66648ebc1116c94cb197cf5ab239f3ee0edf1246e3c03c52d8da926c5ccbf305,CV-0510-66648ebc1116,Ouyang et al. 2016,10.1088/1758-5090/8/3/035020,1,7.5,0,0,0,0,0,0,0,0,0,0,0,0,0,0,0,0,0,0,0,0,180,0,,,0.00068,,0,250,500,500,1000000,22.5,22.5,0,N,N,N,Y,N,N,N,N,S,Not_Primary,13.8,N,N,,False,False
cell_viability,Cell viability and extrusion dataset V1 (1).csv,512,a36277f693a4fe6e4783a4763e853f89db2612c2f524012b98f4d8e5317cf2a9,CV-0511-a36277f693a4,Ouyang et al. 2016,10.1088/1758-5090/8/3/035020,1,7.5,0,0,0,0,0,0,0,0,0,0,0,0,0,0,0,0,0,0,0,0,180,0,,,0.00068,,0,250,500,500,1000000,22.5,22.5,0,N,N,N,Y,N,N,N,N,S,Not_Primary,54.7,N,N,,False,False
cell_viability,Cell viability and extrusion dataset V1 (1).csv,513,0e5927ad5cb96a08a7fe5981cc6832432a4e8672665f819cbabf72b109206784,CV-0512-0e5927ad5cb9,Ouyang et al. 2016,10.1088/1758-5090/8/3/035020,1,7.5,0,0,0,0,0,0,0,0,0,0,0,0,0,0,0,0,0,0,0,0,180,0,,,0.00068,,0,250,500,500,1000000,22.5,22.5,0,N,N,N,Y,N,N,N,N,S,Not_Primary,88.4,Y,Y,,False,False
cell_viability,Cell viability and extrusion dataset V1 (1).csv,514,d4ce1dab9a29a6ca632e9e64cb6213cd7b7c4c80cc4146f16b7a68cf90cf8173,CV-0513-d4ce1dab9a29,Yao et al. 2019,10.1088/1758-5090/ab38ef,1,3,0,0,0,0,0,0,0.01,0,0,0,0,0,0,0,0,0,0,0,0,0,600,0,250,,,6.5,0,340,973,260,1000000,15,4,3,N,N,N,Y,N,N,N,N,C,Primary,95,Y,Y,,False,False
cell_viability,Cell viability and extrusion dataset V1 (1).csv,515,d9c8a399f63d733f71c50f780a38f0c4dc6d969779ee345cd3699a5584f434e8,CV-0514-d9c8a399f63d,Zhao et al. 2014,10.1088/1758-5082/6/3/035001,1,10,0,0,0,0,2,0,0,0,0,0,0,0,0,0,0,0,0,0,0,0,900,0,,,0.00017,,0,250,500,827,1000000,25,10,0,Y,N,N,Y,N,N,Y,N,S,Not_Primary,95,Y,Y,,False,False
cell_viability,Cell viability and extrusion dataset V1 (1).csv,516,6e8922007457c113521343b3f95aa99c48efbbfc3998bfb7a5acf2d4c736e013,CV-0515-6e8922007457,Zhao et al. 2014,10.1088/1758-5082/6/3/035001,1,10,0,0,0,0,2,0,0,0,0,0,0,0,0,0,0,0,0,0,0,0,900,0,,,0.00017,,0,250,500,827,1000000,20,10,0,Y,N,N,Y,N,N,Y,N,S,Not_Primary,80,Y,Y,,False,False
cell_viability,Cell viability and extrusion dataset V1 (1).csv,517,7f5aefbf7ff44eccaeced1abadcbdadbe257a2ef97db2484c46831ece8974070,CV-0516-7f5aefbf7ff4,Zhao et al. 2014,10.1088/1758-5082/6/3/035001,1,10,0,0,0,0,2,0,0,0,0,0,0,0,0,0,0,0,0,0,0,0,900,0,,,0.00017,,0,250,500,827,1000000,15,10,0,Y,N,N,Y,N,N,Y,N,S,Not_Primary,72,N,N,,False,False
cell_viability,Cell viability and extrusion dataset V1 (1).csv,518,db66c73c8c5f49da64b6219ef28b7c8f3e7ce41195b2704c88c6dba1530270b7,CV-0517-db66c73c8c5f,Zhao et al. 2014,10.1088/1758-5082/6/3/035001,1,10,0,0,0,0,2,0,0,0,0,0,0,0,0,0,0,0,0,0,0,0,900,0,,,0.00017,,0,250,500,827,1000000,10,10,0,Y,N,N,Y,N,N,Y,N,S,Not_Primary,47,N,N,,False,False
cell_viability,Cell viability and extrusion dataset V1 (1).csv,519,a37403acd74217a7b4851698c2e4427853494ad76bbaec20f3a296c7af4fd035,CV-0518-a37403acd742,Gantumur et al. 2020,10.18063/ijb.v6i1.250,0.5,0,0,0,0,0,0,0,0,0,0,0,0,1.5,0,0,0,0,0,0,0,0,0,0,,22,,22,0,210,210,1653.93,500000,22,22,1,N,N,N,Y,N,N,N,N,S,Not_Primary,54.1,N,N,,False,False
cell_viability,Cell viability and extrusion dataset V1 (1).csv,520,380c601ba6983ec47660290935c266d4fdc5da51d52c8d69c348015c677c384f,CV-0519-380c601ba698,Gantumur et al. 2020,10.18063/ijb.v6i1.250,0.5,0,0,0,0,0,0,0,0,0,0,0,0,1.5,0,0,0,0,0,0,0,0,0,0,,22,,22,0,210,210,1318.33,500000,22,22,7,N,N,N,Y,N,N,N,N,S,Not_Primary,56,N,N,,False,False
cell_viability,Cell viability and extrusion dataset V1 (1).csv,521,686804746cf168dcff9363476d44854f10427eb4a4cc93b69f4582d297be31d3,CV-0520-686804746cf1,Bociaga et al. 2020,10.3390/ma13194237,5,4,0,0,0,0,0,0,0,0,0,0,0,0,0,0,0,0,,0,0,0,,0,100,2,,,0,300,300,1090.9,,34,10,0,Y,N,N,N,N,N,N,N,S,Not_Primary,97.62,Y,Y,,False,False
cell_viability,Cell viability and extrusion dataset V1 (1).csv,522,18e705f743f58b405c66e199f028ed299db58cc09d4cc1d958529d656a2354f3,CV-0521-18e705f743f5,Bociaga et al. 2020,10.3390/ma13194237,5,4,0,0,0,0,0,0,0,0,0,0,0,0,0,0,0,0,,0,0,0,,0,100,2,,,0,300,300,1090.9,,37,10,0,Y,N,N,N,N,N,N,N,S,Not_Primary,98.33,Y,Y,,False,False
cell_viability,Cell viability and extrusion dataset V1 (1).csv,523,a3b3a22b730b93cf9d1b4c1ee4209988b62311ea6bad41ad907cacbcdb9cf56e,CV-0522-a3b3a22b730b,Bociaga et al. 2020,10.3390/ma13194237,5,4,0,0,0,0,0,0,0,0,0,0,0,0,0,0,0,0,,0,0,0,,0,100,2,,,0,300,300,1090.9,,40,10,0,Y,N,N,N,N,N,N,N,S,Not_Primary,98.86,Y,Y,,False,False
cell_viability,Cell viability and extrusion dataset V1 (1).csv,524,8c19c3e5e458c36022f78fb7d22e3bd5811893a3e4fe1e2a3c830fc8f7a423c2,CV-0523-8c19c3e5e458,Fisch et al. 2021,10.1088/1758-5090/abc39b,3,0,0,0,0,0,0,0,0,0,0,0,2,0,0,0,0,0,0,0,0,0,,0,26,,0.00224,13.33,0,410,1014.53,840,3000000,22,22,0,Y,N,N,N,N,N,N,N,C,Primary,80,Y,Y,,False,False
cell_viability,Cell viability and extrusion dataset V1 (1).csv,525,e70d3ccb053a580de8036f152b14d1141f5df744a8782f7e3c819945b7b8850b,CV-0524-e70d3ccb053a,Fisch et al. 2021,10.1088/1758-5090/abc39b,3,0,0,0,0,0,0,0,0,0,0,0,2,0,0,0,0,0,0,0,0,0,,0,26,,0.00224,13.33,0,410,,840,3000000,22,22,1,Y,N,N,N,N,N,N,N,C,Primary,79,N,N,,False,False
cell_viability,Cell viability and extrusion dataset V1 (1).csv,526,99e7c1f18399ad8fd1bcde382e5c92595b72659499bc79038c6e76999a373f66,CV-0525-99e7c1f18399,Fisch et al. 2021,10.1088/1758-5090/abc39b,3,0,0,0,0,0,0,0,0,0,0,0,2,0,0,0,0,0,0,0,0,0,,0,26,,0.00224,13.33,0,840,,840,3000000,22,22,0,Y,N,N,N,N,N,N,N,C,Primary,77,N,N,,False,False
cell_viability,Cell viability and extrusion dataset V1 (1).csv,527,b00cfd6f421fa1076bd059ba03d041f1c9204ed3ce1eb150c3f528e283122c13,CV-0526-b00cfd6f421f,Fisch et al. 2021,10.1088/1758-5090/abc39b,3,0,0,0,0,0,0,0,0,0,0,0,2,0,0,0,0,0,0,0,0,0,,0,26,,0.00224,13.33,0,840,,840,3000000,22,22,1,Y,N,N,N,N,N,N,N,C,Primary,76,N,N,,False,False
cell_viability,Cell viability and extrusion dataset V1 (1).csv,528,ff8ad552ff2784cf41f87c3354d1dcbf20b3dd01858a6f9593b708d7b4865a7d,CV-0527-ff8ad552ff27,Fisch et al. 2021,10.1088/1758-5090/abc39b,3,0,0,0,0,0,0,0,0,0,0,0,2,0,0,0,0,0,0,0,0,0,,0,26,,0.00224,13.33,0,410,1113.08,840,3000000,22,22,0,Y,N,N,N,N,N,N,N,C,Primary,73,N,N,,False,False
cell_viability,Cell viability and extrusion dataset V1 (1).csv,529,b68981c29d28d88bfa82aff757f277a3c2da504586f8f2805da438bd666cd9f1,CV-0528-b68981c29d28,Fisch et al. 2021,10.1088/1758-5090/abc39b,3,0,0,0,0,0,0,0,0,0,0,0,2,0,0,0,0,0,0,0,0,0,,0,26,,0.00224,13.33,0,410,,840,3000000,22,22,1,Y,N,N,N,N,N,N,N,C,Primary,75,N,N,,False,False
cell_viability,Cell viability and extrusion dataset V1 (1).csv,530,bfcc352a5dc08e3e39472cc0c7751592aba91ca57d8c930aa4e56014bd1e86ed,CV-0529-bfcc352a5dc0,Fisch et al. 2021,10.1088/1758-5090/abc39b,3,0,0,0,0,0,0,0,0,0,0,0,2,0,0,0,0,0,0,0,0,0,,0,26,,0.00224,13.33,0,410,1014.53,840,10000000,22,22,0,Y,N,N,N,N,N,N,N,C,Primary,71.4,N,N,,False,False
cell_viability,Cell viability and extrusion dataset V1 (1).csv,531,8fd3117eca3756870eeab5c1904cbd42a014d33b207256f59ac7241d2efe1c92,CV-0530-8fd3117eca37,Fisch et al. 2021,10.1088/1758-5090/abc39b,3,0,0,0,0,0,0,0,0,0,0,0,2,0,0,0,0,0,0,0,0,0,,0,26,,0.00224,13.33,0,410,,840,10000000,22,22,1,Y,N,N,N,N,N,N,N,C,Primary,67.75,N,N,,False,False
cell_viability,Cell viability and extrusion dataset V1 (1).csv,532,37741f5a51522c1ed6566884ab463a9b8447bc489fc98a6aa5af32af4419b818,CV-0531-37741f5a5152,Fisch et al. 2021,10.1088/1758-5090/abc39b,3,0,0,0,0,0,0,0,0,0,0,0,2,0,0,0,0,0,0,0,0,0,,0,26,,0.00224,13.33,0,410,,840,10000000,22,22,7,Y,N,N,N,N,N,N,N,C,Primary,86.3,Y,Y,CV-DUP-003,True,False
cell_viability,Cell viability and extrusion dataset V1 (1).csv,533,04a5d7d607c422fc3871dd6f76f2aafc421b3f57ed229ce0e020ebec0565f2d8,CV-0532-04a5d7d607c4,Fisch et al. 2021,10.1088/1758-5090/abc39b,3,0,0,0,0,0,0,0,0,0,0,0,2,0,0,0,0,0,0,0,0,0,,0,26,,0.00224,13.33,0,840,,840,10000000,22,22,0,Y,N,N,N,N,N,N,N,C,Primary,68.5,N,N,,False,False
cell_viability,Cell viability and extrusion dataset V1 (1).csv,534,c36c3f5e1b778fa46b955c14370939d51d448a19bc915846b1585f1fcae3429b,CV-0533-c36c3f5e1b77,Fisch et al. 2021,10.1088/1758-5090/abc39b,3,0,0,0,0,0,0,0,0,0,0,0,2,0,0,0,0,0,0,0,0,0,,0,26,,0.00224,13.33,0,840,,840,10000000,22,22,1,Y,N,N,N,N,N,N,N,C,Primary,62.05,N,N,,False,False
cell_viability,Cell viability and extrusion dataset V1 (1).csv,535,ff184c4b72219a6c73ad4f5d48a5b7d1171a3cc9181f04be3231b99a116acb0d,CV-0534-ff184c4b7221,Fisch et al. 2021,10.1088/1758-5090/abc39b,3,0,0,0,0,0,0,0,0,0,0,0,2,0,0,0,0,0,0,0,0,0,,0,26,,0.00224,13.33,0,840,,840,10000000,22,22,7,Y,N,N,N,N,N,N,N,C,Primary,78.4,N,N,,False,False
cell_viability,Cell viability and extrusion dataset V1 (1).csv,536,cf530400a4b44a32d52fc3e2e58000c9239ccf457988b36eb36d9436afcbed11,CV-0535-cf530400a4b4,Fisch et al. 2021,10.1088/1758-5090/abc39b,3,0,0,0,0,0,0,0,0,0,0,0,2,0,0,0,0,0,0,0,0,0,,0,26,,0.00224,13.33,0,410,1113.08,840,10000000,22,22,0,Y,N,N,N,N,N,N,N,C,Primary,70,N,N,,False,False
cell_viability,Cell viability and extrusion dataset V1 (1).csv,537,17559f9f514a9d0c455c164e5132720148d50715eba71b5829ec669362a96c10,CV-0536-17559f9f514a,Fisch et al. 2021,10.1088/1758-5090/abc39b,3,0,0,0,0,0,0,0,0,0,0,0,2,0,0,0,0,0,0,0,0,0,,0,26,,0.00224,13.33,0,410,,840,10000000,22,22,1,Y,N,N,N,N,N,N,N,C,Primary,66.71,N,N,,False,False
cell_viability,Cell viability and extrusion dataset V1 (1).csv,538,37741f5a51522c1ed6566884ab463a9b8447bc489fc98a6aa5af32af4419b818,CV-0537-37741f5a5152,Fisch et al. 2021,10.1088/1758-5090/abc39b,3,0,0,0,0,0,0,0,0,0,0,0,2,0,0,0,0,0,0,0,0,0,,0,26,,0.00224,13.33,0,410,,840,10000000,22,22,7,Y,N,N,N,N,N,N,N,C,Primary,86.3,Y,Y,CV-DUP-003,True,True
cell_viability,Cell viability and extrusion dataset V1 (1).csv,539,dd683e73c3181a586a989b3de6e329de21376818d0299cbb1c63bb76fd2dbe81,CV-0538-dd683e73c318,Kharel et al. 2019,10.1115/1.4043960,2,3,0,0,0,0,0.25,0,0,0,0,0,0,0,0,0,0,0,0,0,0,0,600,0,,5,,4,0,600,,,7200000,22,22,4,Y,N,N,N,N,N,N,N,S,Primary,97.5,Y,Y,,False,False
cell_viability,Cell viability and extrusion dataset V1 (1).csv,540,f52482a441c3891e71e13ccc4a65f409a5ee93f78edcac9c83cd2476dbb10644,CV-0539-f52482a441c3,Kharel et al. 2019,10.1115/1.4043960,2,3,0,0,0,0,0.25,0,0,0,0,0,0,0,0,0,0,0,0,0,0,0,600,0,,5,,4,0,600,,,7200000,22,22,7,Y,N,N,N,N,N,N,N,S,Primary,98.56,Y,Y,,False,False
cell_viability,Cell viability and extrusion dataset V1 (1).csv,541,92bd72d1e92542fa036b8cf55c558f0862a34b0e2cc251b6f209f0e977d5ccdc,CV-0540-92bd72d1e925,Li et al. 2021,10.1016/j.addma.2020.101640,0,0,10,0,0,0,0,0,0,0,0,0,0,0,0,0,0,0,0,0,0,0,0,10,,,,,0,250,250,307.47,366000,26,22,0,N,N,N,Y,N,Y,N,N,S,Not_Primary,95.64,Y,Y,,False,False
cell_viability,Cell viability and extrusion dataset V1 (1).csv,542,ac774f07ce0275ae19016dec05a83d400293136091db11be7b11eb1d99f3f119,CV-0541-ac774f07ce02,Li et al. 2021,10.1016/j.addma.2020.101640,0,0,10,0,0,0,0,0,0,0,0,0,0,0,0,0,0,0,0,0,0,0,0,10,,,,,0,250,250,553.5373,366000,26,22,5,N,N,N,Y,N,Y,N,N,S,Not_Primary,97.98,Y,Y,,False,False
cell_viability,Cell viability and extrusion dataset V1 (1).csv,543,06a2073613dd478898193869c758532ff761a283cd44c38508b1814338faf35a,CV-0542-06a2073613dd,Li et al. 2021,10.1016/j.addma.2020.101640,0,0,10,0,0,0,0,0,0,0,0,0,0,0,0,0,0,0,0,0,0,0,0,10,,,,,0,250,250,667.041,366000,26,22,0,N,N,N,Y,N,Y,N,N,S,Not_Primary,95.15,Y,Y,,False,False
cell_viability,Cell viability and extrusion dataset V1 (1).csv,544,e4b2996c5570b06d2fc59bb9b9f08d247071727813bf96e3c281eb75488e0e38,CV-0543-e4b2996c5570,Li et al. 2021,10.1016/j.addma.2020.101640,0,0,10,0,0,0,0,0,0,0,0,0,0,0,0,0,0,0,0,0,0,0,0,10,,,,,0,250,250,525.147,366000,26,22,5,N,N,N,Y,N,Y,N,N,S,Not_Primary,96.03,Y,Y,,False,False
cell_viability,Cell viability and extrusion dataset V1 (1).csv,545,c2e55958ee7e16d7450e48ed7998ad6cdd4ef14a84443e3ccd557c7e09312362,CV-0544-c2e55958ee7e,Mistry et al. 2018,10.1002/mabi.201600472,2,0,0,0,0,0,0,0,0,0,0,0,0,0,0,0,9,0,100,150,0,0,600,60,,,0.00167,,410,840,800,,4000000,5,22,0,Y,N,N,N,N,N,N,N,S,Not_Primary,43.16,N,N,,False,False
cell_viability,Cell viability and extrusion dataset V1 (1).csv,546,f7f08e38da2562449449af6b40a96ca0b794fbac5e12cf624d6a0cb74841f9ee,CV-0545-f7f08e38da25,Mistry et al. 2018,10.1002/mabi.201600472,2,0,0,0,0,0,0,0,0,0,0,0,0,0,0,0,9,0,100,150,0,0,600,60,,,0.00167,,410,840,800,,4000000,5,22,0,Y,N,N,N,N,N,N,N,S,Not_Primary,64.26,N,N,,False,False
cell_viability,Cell viability and extrusion dataset V1 (1).csv,547,5cebd82fb35b7c73fd0cd97024751aaf08826822c768d3888ad83e53afef0c45,CV-0546-5cebd82fb35b,Mistry et al. 2018,10.1002/mabi.201600472,2,0,0,0,0,0,0,0,0,0,0,0,0,0,0,0,9,0,100,150,0,0,600,60,,,0.00167,,410,840,800,,4000000,5,22,0,Y,N,N,N,N,N,N,N,S,Not_Primary,83.01,Y,Y,,False,False
cell_viability,Cell viability and extrusion dataset V1 (1).csv,548,715338a3efff3dda7f666672e6200d1680df01bc613e0309835e9e9ce867ccc7,CV-0547-715338a3efff,Mistry et al. 2018,10.1002/mabi.201600472,2,0,0,0,0,0,0,0,0,0,0,0,0,0,0,0,9,0,100,150,0,0,600,60,,,0.00167,,410,840,800,,4000000,5,22,0,Y,N,N,N,N,N,N,N,S,Not_Primary,92.38,Y,Y,,False,False
cell_viability,Cell viability and extrusion dataset V1 (1).csv,549,5c2a2f25437c29678fbb3f51cc78ed01b67532ca427b48ba93dcda2758ddd463,CV-0548-5c2a2f25437c,Mistry et al. 2018,10.1002/mabi.201600472,2,0,0,0,0,0,0,0,0,0,0,0,0,0,0,0,9,0,100,150,0,0,600,60,,,0.00167,,410,840,800,,4000000,5,22,0,Y,N,N,N,N,N,N,N,S,Not_Primary,94.73,Y,Y,,False,False
cell_viability,Cell viability and extrusion dataset V1 (1).csv,550,5fb804bba41bcb09d4ef510dc487fd13e3257cc91996106293c26bd91d8a30ca,CV-0549-5fb804bba41b,Mistry et al. 2018,10.1002/mabi.201600472,2,0,5,0,0,0,0,0,0,0,0,0,0,0,0,0,9,0,100,150,0,0,600,0,,,0.00167,,410,840,800,,4000000,5,22,0,Y,N,N,N,N,N,N,N,S,Not_Primary,98.41,Y,Y,,False,False
cell_viability,Cell viability and extrusion dataset V1 (1).csv,551,0cb33657494d9b0bd07898d904bed78bb5aaf613977d74000f0b29499111fa76,CV-0550-0cb33657494d,Mistry et al. 2018,10.1002/mabi.201600472,2,0,5,0,0,0,0,0,0,0,0,0,0,0,0,0,9,0,100,150,0,0,600,0,,,0.00167,,410,840,800,,4000000,5,22,1,Y,N,N,N,N,N,N,N,S,Not_Primary,99.74,Y,Y,,False,False
cell_viability,Cell viability and extrusion dataset V1 (1).csv,552,b02477ec35e0b1457a801dbbc43f640867cd74d9fcb9bed1772f27b9b824594b,CV-0551-b02477ec35e0,Mistry et al. 2018,10.1002/mabi.201600472,2,0,5,0,0,0,0,0,0,0,0,0,0,0,0,0,9,0,100,150,0,0,600,1200,,,0.00167,,410,840,800,,4000000,5,22,0,Y,N,N,N,N,N,N,N,S,Not_Primary,99.74,Y,Y,,False,False
cell_viability,Cell viability and extrusion dataset V1 (1).csv,553,5aa4e4ce2d38924d47d8e2d7b434aaca6360ddc3925f92b0a7de1989dd3fefd4,CV-0552-5aa4e4ce2d38,Mistry et al. 2018,10.1002/mabi.201600472,2,0,5,0,0,0,0,0,0,0,0,0,0,0,0,0,9,0,100,150,0,0,600,1200,,,0.00167,,410,840,800,,4000000,5,22,1,Y,N,N,N,N,N,N,N,S,Not_Primary,98.94,Y,Y,,False,False
cell_viability,Cell viability and extrusion dataset V1 (1).csv,554,7aebf5646a6dad72b5085adc0adfff77024df36e49ab9c4f187c4bacc7536c68,CV-0553-7aebf5646a6d,Mistry et al. 2018,10.1002/mabi.201600472,2,0,5,0,0,0,0,0,0,0,0,0,0,0,0,0,9,0,100,150,0,0,600,2400,,,0.00167,,410,840,800,,4000000,5,22,0,Y,N,N,N,N,N,N,N,S,Not_Primary,98.41,Y,Y,,False,False
cell_viability,Cell viability and extrusion dataset V1 (1).csv,555,faed3e6fc0fba6091a21bbecd338ccd9160083ae3cd8031be2b26b99b721c63b,CV-0554-faed3e6fc0fb,Mistry et al. 2018,10.1002/mabi.201600472,2,0,5,0,0,0,0,0,0,0,0,0,0,0,0,0,9,0,100,150,0,0,600,2400,,,0.00167,,410,840,800,,4000000,5,22,1,Y,N,N,N,N,N,N,N,S,Not_Primary,96.82,Y,Y,,False,False
cell_viability,Cell viability and extrusion dataset V1 (1).csv,556,b3170a89a09c70dff0af975debe0938e1ab95cff3ce3e0ef7f2b57776334af2d,CV-0555-b3170a89a09c,Mistry et al. 2018,10.1002/mabi.201600472,3,0,5,0,0,0,0,0,0,0,0,0,0,0,0,0,0,0,100,150,0,0,600,1200,,,0.00167,,410,840,800,,4000000,5,22,0,Y,N,N,N,N,N,N,N,S,Not_Primary,93.92,Y,Y,,False,False
cell_viability,Cell viability and extrusion dataset V1 (1).csv,557,1d291e1c68d27e336b9eb3b874945c5b47b27ee2bfcf620355a5ca8b504e5175,CV-0556-1d291e1c68d2,Mistry et al. 2018,10.1002/mabi.201600472,3,0,5,0,0,0,0,0,0,0,0,0,0,0,0,0,0,0,100,150,0,0,600,1200,,,0.00167,,410,840,800,,4000000,5,22,1,Y,N,N,N,N,N,N,N,S,Not_Primary,90.2,Y,Y,,False,False
cell_viability,Cell viability and extrusion dataset V1 (1).csv,558,22d66fc9d97728763ed15771cad31ead023f725b8b0a548bd763e4e813368354,CV-0557-22d66fc9d977,Mistry et al. 2018,10.1002/mabi.201600472,3,0,5,0,0,0,0,0,0,0,0,0,0,0,0,0,0,0,100,150,0,0,600,1200,,,0.00167,,410,840,800,,4000000,5,22,7,Y,N,N,N,N,N,N,N,S,Not_Primary,97.65,Y,Y,,False,False
cell_viability,Cell viability and extrusion dataset V1 (1).csv,559,13dbad416a552fcf570ce802977c81469719254e1f2239a8e643e0e7d923bfc3,CV-0558-13dbad416a55,Mistry et al. 2018,10.1002/mabi.201600472,2,0,5,0,0,0,0,0,0,0,0,0,0,0,0,0,9,0,100,150,0,0,600,1200,,,0.00167,,410,840,800,,4000000,5,22,0,Y,N,N,N,N,N,N,N,S,Not_Primary,99.8,Y,Y,,False,False
cell_viability,Cell viability and extrusion dataset V1 (1).csv,560,33ffe3ac31ad70e13a8eac1e75d44af47376111f63528ba9b11a4d5958043a0f,CV-0559-33ffe3ac31ad,Mistry et al. 2018,10.1002/mabi.201600472,2,0,5,0,0,0,0,0,0,0,0,0,0,0,0,0,9,0,100,150,0,0,600,1200,,,0.00167,,410,840,800,,4000000,5,22,1,Y,N,N,N,N,N,N,N,S,Not_Primary,85.69,Y,Y,,False,False
cell_viability,Cell viability and extrusion dataset V1 (1).csv,561,2171fe2b8aa14534ef43be47f8f1f19e3c683c9925b3811e597fc00ee7ab91f2,CV-0560-2171fe2b8aa1,Mistry et al. 2018,10.1002/mabi.201600472,2,0,5,0,0,0,0,0,0,0,0,0,0,0,0,0,9,0,100,150,0,0,600,1200,,,0.00167,,410,840,800,,4000000,5,22,7,Y,N,N,N,N,N,N,N,S,Not_Primary,94.71,Y,Y,,False,False
cell_viability,Cell viability and extrusion dataset V1 (1).csv,562,ead4063bcb59606a722e3c2f5f0b8903a100764f09160d056fd3bfac606ed78d,CV-0561-ead4063bcb59,Mistry et al. 2018,10.1002/mabi.201600472,3,0,0,0,0,0,0,0,0,0,0,0,0,0,0,0,0,0,100,150,0,0,600,1200,,,0.00167,,410,840,800,,4000000,5,22,0,Y,N,N,N,N,N,N,N,S,Not_Primary,94.9,Y,Y,,False,False
cell_viability,Cell viability and extrusion dataset V1 (1).csv,563,bc033341151152cec5b6a8ebc3188c3bcefe095a0967b7b6b73193c39a2867fd,CV-0562-bc0333411511,Mistry et al. 2018,10.1002/mabi.201600472,3,0,0,0,0,0,0,0,0,0,0,0,0,0,0,0,0,0,100,150,0,0,600,1200,,,0.00167,,410,840,800,,4000000,5,22,1,Y,N,N,N,N,N,N,N,S,Not_Primary,95.1,Y,Y,,False,False
cell_viability,Cell viability and extrusion dataset V1 (1).csv,564,0b105af374e4e2b329915a02194bf692296317f0c53be15e20aea883070ad5c9,CV-0563-0b105af374e4,Mistry et al. 2018,10.1002/mabi.201600472,3,0,0,0,0,0,0,0,0,0,0,0,0,0,0,0,0,0,100,150,0,0,600,1200,,,0.00167,,410,840,800,,4000000,5,22,7,Y,N,N,N,N,N,N,N,S,Not_Primary,88.24,Y,Y,,False,False
cell_viability,Cell viability and extrusion dataset V1 (1).csv,565,c9b6563551cd3e968252f907457c0f0b678b017eff877cb8f5f98929166f9a31,CV-0564-c9b6563551cd,Mistry et al. 2018,10.1002/mabi.201600472,3,0,0,0,0,0,0,0,0,0,0,0,0,0,0,0,0,0,100,150,0,0,600,1200,,,0.00167,,410,840,800,,4000000,5,22,14,Y,N,N,N,N,N,N,N,S,Not_Primary,97.45,Y,Y,,False,False
cell_viability,Cell viability and extrusion dataset V1 (1).csv,566,f5decaaea83bd100f4892d387a560c755af1edc465138a7a1b138d267df8cb6e,CV-0565-f5decaaea83b,Mistry et al. 2018,10.1002/mabi.201600472,3,0,0,0,0,0,0,0,0,0,0,0,0,0,0,0,0,0,100,150,0,0,600,1200,,,0.00167,,410,840,800,,4000000,5,22,28,Y,N,N,N,N,N,N,N,S,Not_Primary,94.51,Y,Y,,False,False
cell_viability,Cell viability and extrusion dataset V1 (1).csv,567,94101e80c79ce62fcef382acd359f239be457ce389389d03df4b9ccd3c5487b5,CV-0566-94101e80c79c,Mistry et al. 2018,10.1002/mabi.201600472,2,0,0,0,0,0,0,0,0,0,0,0,0,0,0,0,9,0,100,150,0,0,600,1200,,,0.00167,,410,840,800,,4000000,5,22,0,Y,N,N,N,N,N,N,N,S,Not_Primary,95.69,Y,Y,,False,False
cell_viability,Cell viability and extrusion dataset V1 (1).csv,568,5e75d8017f34d30e8e6a131dd83521dd09c4032b94ebaf8b3ed950dfdc29d2a5,CV-0567-5e75d8017f34,Mistry et al. 2018,10.1002/mabi.201600472,2,0,0,0,0,0,0,0,0,0,0,0,0,0,0,0,9,0,100,150,0,0,600,1200,,,0.00167,,410,840,800,,4000000,5,22,1,Y,N,N,N,N,N,N,N,S,Not_Primary,78.63,N,N,,False,False
cell_viability,Cell viability and extrusion dataset V1 (1).csv,569,41b4732c5b4a9d89812a933d17d0d0bc20dd2b0c09b54a694c7e9615d6630d3d,CV-0568-41b4732c5b4a,Mistry et al. 2018,10.1002/mabi.201600472,2,0,0,0,0,0,0,0,0,0,0,0,0,0,0,0,9,0,100,150,0,0,600,1200,,,0.00167,,410,840,800,,4000000,5,22,7,Y,N,N,N,N,N,N,N,S,Not_Primary,86.08,Y,Y,,False,False
cell_viability,Cell viability and extrusion dataset V1 (1).csv,570,aabe1569cc8de2725ac520cc0ddad208288399aa0800b5e681248ddc694d1c44,CV-0569-aabe1569cc8d,Mistry et al. 2018,10.1002/mabi.201600472,2,0,0,0,0,0,0,0,0,0,0,0,0,0,0,0,9,0,100,150,0,0,600,1200,,,0.00167,,410,840,800,,4000000,5,22,14,Y,N,N,N,N,N,N,N,S,Not_Primary,80.98,Y,Y,,False,False
cell_viability,Cell viability and extrusion dataset V1 (1).csv,571,93193caf23de91e5a746f0d5ecdd70f987a49698f71d13c0c016751cd02a13fc,CV-0570-93193caf23de,Mistry et al. 2018,10.1002/mabi.201600472,2,0,0,0,0,0,0,0,0,0,0,0,0,0,0,0,9,0,100,150,0,0,600,1200,,,0.00167,,410,840,800,,4000000,5,22,28,Y,N,N,N,N,N,N,N,S,Not_Primary,98.04,Y,Y,,False,False
cell_viability,Cell viability and extrusion dataset V1 (1).csv,572,67b7c0d2dd85920b09a1d894bb0283d3f2fca2b66b224897e3a7d6ab4a5df0bf,CV-0571-67b7c0d2dd85,Mistry et al. 2018,10.1002/mabi.201600472,2,0,0,0,0,0,0,0,0,0,0,0,0,0,0,0,9,0,100,150,0,0,600,1200,,,0.00167,,410,840,800,,4000000,5,22,0,Y,N,N,N,N,N,N,Y,S,Not_Primary,86.67,Y,Y,,False,False
cell_viability,Cell viability and extrusion dataset V1 (1).csv,573,f8ca1dd68b728a596d63f7e334697d413993f5ef8501d2968cc246e1af76c91e,CV-0572-f8ca1dd68b72,Mistry et al. 2018,10.1002/mabi.201600472,2,0,0,0,0,0,0,0,0,0,0,0,0,0,0,0,9,0,100,150,0,0,600,1200,,,0.00167,,410,840,800,,4000000,5,22,1,Y,N,N,N,N,N,N,Y,S,Not_Primary,89.61,Y,Y,,False,False
cell_viability,Cell viability and extrusion dataset V1 (1).csv,574,5e0e0655e9f2c0964779fe64d1ba9fccb6d5cdbc17a244830549923ebfcf0fd5,CV-0573-5e0e0655e9f2,Mistry et al. 2018,10.1002/mabi.201600472,2,0,0,0,0,0,0,0,0,0,0,0,0,0,0,0,9,0,100,150,0,0,600,1200,,,0.00167,,410,840,800,,4000000,5,22,7,Y,N,N,N,N,N,N,Y,S,Not_Primary,96.67,Y,Y,,False,False
cell_viability,Cell viability and extrusion dataset V1 (1).csv,575,8dd90283bb2320c2b49c9f5ab23c50db9f15a4bde0d86755add200bf2712187d,CV-0574-8dd90283bb23,Mistry et al. 2018,10.1002/mabi.201600472,2,0,0,0,0,0,0,0,0,0,0,0,0,0,0,0,9,0,100,150,0,0,600,1200,,,0.00167,,410,840,800,,4000000,5,22,14,Y,N,N,N,N,N,N,Y,S,Not_Primary,97.84,Y,Y,,False,False
cell_viability,Cell viability and extrusion dataset V1 (1).csv,576,8b82059d72f16fac776c1c4b86a68265c37b700b48a6ca2ea0daf3a0d51308d0,CV-0575-8b82059d72f1,Mistry et al. 2018,10.1002/mabi.201600472,2,0,0,0,0,0,0,0,0,0,0,0,0,0,0,0,9,0,100,150,0,0,600,1200,,,0.00167,,410,840,800,,4000000,5,22,28,Y,N,N,N,N,N,N,Y,S,Not_Primary,98.82,Y,Y,,False,False
cell_viability,Cell viability and extrusion dataset V1 (1).csv,577,fdd27a62eea1129242d09aa75d2cf1c52cf9f52b5365ae45e24c190d80981443,CV-0576-fdd27a62eea1,Mistry et al. 2018,10.1002/mabi.201600472,0,0,0,0,0,0,0,0,0,0,0,0,0,0,0,0,0,0,100,150,0,0,600,1200,,,0.00167,,410,840,800,,4000000,5,22,0,Y,N,N,N,N,N,N,Y,S,Primary,98.04,Y,Y,,False,False
cell_viability,Cell viability and extrusion dataset V1 (1).csv,578,2989c7de8719f340e902cd3141ae4a93dd3fcc81ae7c6c2d23263a8b45fbc3a8,CV-0577-2989c7de8719,Mistry et al. 2018,10.1002/mabi.201600472,0,0,0,0,0,0,0,0,0,0,0,0,0,0,0,0,0,0,100,150,0,0,600,1200,,,0.00167,,410,840,800,,4000000,5,22,1,Y,N,N,N,N,N,N,Y,S,Primary,92.35,Y,Y,,False,False
cell_viability,Cell viability and extrusion dataset V1 (1).csv,579,5e7970eee093f8560ff3c6892f500f635473df63e21d42a82aea3b45932032c6,CV-0578-5e7970eee093,Mistry et al. 2018,10.1002/mabi.201600472,0,0,0,0,0,0,0,0,0,0,0,0,0,0,0,0,0,0,100,150,0,0,600,1200,,,0.00167,,410,840,800,,4000000,5,22,7,Y,N,N,N,N,N,N,Y,S,Primary,91.57,Y,Y,,False,False
cell_viability,Cell viability and extrusion dataset V1 (1).csv,580,a0bfb53289fe0f47085d29ae308fbc3b718e1c7088dcb7b0f1b1e96bbd8e8364,CV-0579-a0bfb53289fe,Mistry et al. 2018,10.1002/mabi.201600472,0,0,0,0,0,0,0,0,0,0,0,0,0,0,0,0,0,0,100,150,0,0,600,1200,,,0.00167,,410,840,800,,4000000,5,22,14,Y,N,N,N,N,N,N,Y,S,Primary,98.82,Y,Y,,False,False
cell_viability,Cell viability and extrusion dataset V1 (1).csv,581,721d73e4555acc55a3906c45aa94b1ac0e36a9f76925b1cfefe3500fec786056,CV-0580-721d73e4555a,Mistry et al. 2018,10.1002/mabi.201600472,0,0,0,0,0,0,0,0,0,0,0,0,0,0,0,0,0,0,100,150,0,0,600,1200,,,0.00167,,410,840,800,,4000000,5,22,28,Y,N,N,N,N,N,N,Y,S,Primary,98.63,Y,Y,,False,False
cell_viability,Cell viability and extrusion dataset V1 (1).csv,582,7311e3286826606adc44d2ed02392235c4f6355baf0772c9067b70d3305dc108,CV-0581-7311e3286826,Mistry et al. 2018,10.1002/mabi.201600472,0,0,0,0,0,0,0,0,0,0,0,0,0,0,0,0,0,0,100,150,0,0,600,1200,,,0.00167,,410,840,800,,4000000,5,22,0,Y,N,N,N,N,N,N,Y,S,Primary,99.8,Y,Y,,False,False
cell_viability,Cell viability and extrusion dataset V1 (1).csv,583,deef0ad6ef5f27b5922c434ad51a64cac69a0b22f94321726c9e3d90faf2fec6,CV-0582-deef0ad6ef5f,Mistry et al. 2018,10.1002/mabi.201600472,0,0,0,0,0,0,0,0,0,0,0,0,0,0,0,0,0,0,100,150,0,0,600,1200,,,0.00167,,410,840,800,,4000000,5,22,1,Y,N,N,N,N,N,N,Y,S,Primary,96.86,Y,Y,,False,False
cell_viability,Cell viability and extrusion dataset V1 (1).csv,584,8b55b4b01c0f598d6392d55d345dd589bb365b928c5a15bd1538f1cb1dc69994,CV-0583-8b55b4b01c0f,Mistry et al. 2018,10.1002/mabi.201600472,0,0,0,0,0,0,0,0,0,0,0,0,0,0,0,0,0,0,100,150,0,0,600,1200,,,0.00167,,410,840,800,,4000000,5,22,7,Y,N,N,N,N,N,N,Y,S,Primary,86.67,Y,Y,,False,False
cell_viability,Cell viability and extrusion dataset V1 (1).csv,585,1909566448167e8b5f8ea9dbe261072ae1dd4824fc80cf993fcc60859318baa7,CV-0584-190956644816,Mistry et al. 2018,10.1002/mabi.201600472,0,0,0,0,0,0,0,0,0,0,0,0,0,0,0,0,0,0,100,150,0,0,600,1200,,,0.00167,,410,840,800,,4000000,5,22,14,Y,N,N,N,N,N,N,Y,S,Primary,96.67,Y,Y,,False,False
cell_viability,Cell viability and extrusion dataset V1 (1).csv,586,3c14316dcb1ad3eae3bbe84f4eaf143203fed1cb5b473394bceac7e977715ded,CV-0585-3c14316dcb1a,Mistry et al. 2018,10.1002/mabi.201600472,0,0,0,0,0,0,0,0,0,0,0,0,0,0,0,0,0,0,100,150,0,0,600,1200,,,0.00167,,410,840,800,,4000000,5,22,28,Y,N,N,N,N,N,N,Y,S,Primary,99.02,Y,Y,,False,False
cell_viability,Cell viability and extrusion dataset V1 (1).csv,587,fdae8b813bfac84b5005405f00f20da33b438d48857a76ca510dd7586579b196,CV-0586-fdae8b813bfa,Ojansivu et al. 2019,10.1088/1758-5090/ab0692,4,5,0,0,0,0,0,0,0,0,0,0,0,0.25,0,0,0,0,0,0,0,0,600,0,270,,,43.5,0,510,715.2,1400,5000000,26,4,1,N,N,N,Y,N,N,N,N,S,Primary,100,Y,Y,,False,False
cell_viability,Cell viability and extrusion dataset V1 (1).csv,588,f0c53e495abf35f233847dce61af2824f47c0739f97ae532770cfd15baedf998,CV-0587-f0c53e495abf,Ojansivu et al. 2019,10.1088/1758-5090/ab0692,4,5,0,0,0,0,0,0,0,0,0,0,0,0.25,0,0,0,0,0,0,0,0,600,0,270,,,43.5,0,510,709.13,1400,5000000,26,4,4,N,N,N,Y,N,N,N,N,S,Primary,96.54,Y,Y,,False,False
cell_viability,Cell viability and extrusion dataset V1 (1).csv,589,84c888b6e95a7c3c63db809be373d0e3edf9d0cc070df757961f945ee31c9aa4,CV-0588-84c888b6e95a,Ojansivu et al. 2019,10.1088/1758-5090/ab0692,4,5,0,0,0,0,0,0,0,0,0,0,0,0.25,0,0,0,0,0,0,0,0,600,0,270,,,43.5,0,510,690.94,1400,5000000,26,4,1,N,N,N,Y,N,N,N,N,S,Primary,77.23,N,N,,False,False
cell_viability,Cell viability and extrusion dataset V1 (1).csv,590,c9bf889d1f608e146b861d18ebd5bbc6a1ae35013ab537876f02d9396bb5118c,CV-0589-c9bf889d1f60,Ojansivu et al. 2019,10.1088/1758-5090/ab0692,4,5,0,0,0,0,0,0,0,0,0,0,0,0.25,0,0,0,0,0,0,0,0,600,0,270,,,43.5,0,510,573.26,1400,5000000,26,4,4,N,N,N,Y,N,N,N,N,S,Primary,71.85,N,N,,False,False
cell_viability,Cell viability and extrusion dataset V1 (1).csv,591,dda7b36b44f48e7c7c7a5aa1132468b39d64f95271db6459c2caa3e6f823920c,CV-0590-dda7b36b44f4,Sakai et al. 2020,10.1016/j.mtbio.2020.100078,0,1,0,0.9,0,0,0,0,0,0,0,0,0,0,0,0,0,0,0,0,0,0,,0,,,,22,0,220,400,3400,500000,22,22,0,N,N,N,Y,N,N,Y,N,S,Not_Primary,95.6,Y,Y,,False,False
cell_viability,Cell viability and extrusion dataset V1 (1).csv,592,32e46ec7fe08d1798ad74fbf225fcee84fdaa56bb546f921b9d4b46ef556f0cb,CV-0591-32e46ec7fe08,Sakai et al. 2020,10.1016/j.mtbio.2020.100078,0,1,0,0.9,0,0,0,0,0,0,0,0,0,0,0,0,0,0,0,0,0,0,,0,,,,22,0,220,400,3400,500000,22,22,1,N,N,N,Y,N,N,Y,N,S,Not_Primary,93.2,Y,Y,,False,False
cell_viability,Cell viability and extrusion dataset V1 (1).csv,593,6ac7edfef1b30b608c3d39a10de6c38cb6f71504d1133b9fbcfcacddb6702356,CV-0592-6ac7edfef1b3,Sakai et al. 2020,10.1016/j.mtbio.2020.100078,0,1,0,0.9,0,0,0,0,0,0,0,0,0,0,0,0,0,0,0,0,0,0,,0,,,,22,0,220,400,3400,500000,22,22,3,N,N,N,Y,N,N,Y,N,S,Not_Primary,91.6,Y,Y,,False,False
cell_viability,Cell viability and extrusion dataset V1 (1).csv,594,854cf09f37b5bcddcc3404175a74bbf7ac10f83b07f6215edb6a03254634aea8,CV-0593-854cf09f37b5,Sakai et al. 2020,10.1016/j.mtbio.2020.100078,0,1,0,0.9,0,0,0,0,0,0,0,0,0,0,0,0,0,0,0,0,0,0,,0,,,,22,0,220,400,3400,500000,22,22,6,N,N,N,Y,N,N,Y,N,S,Not_Primary,96.3,Y,Y,,False,False
cell_viability,Cell viability and extrusion dataset V1 (1).csv,595,9636c6b044708b1685621c4aac599c6c775628a733fd88ff7baa3733f0229f5e,CV-0594-9636c6b04470,Sakai et al. 2020,10.1016/j.mtbio.2020.100078,0,1,0,0.9,0,0,0,0,0,0,0,0,0,0,0,0,0,0,0,0,0,0,,0,,,,22,0,220,400,3400,500000,22,22,9,N,N,N,Y,N,N,Y,N,S,Not_Primary,94.5,Y,Y,,False,False
cell_viability,Cell viability and extrusion dataset V1 (1).csv,596,0b7ce41ab9347318b3d5575ae15e030561f36e2e43f932a64705656fee6474c5,CV-0595-0b7ce41ab934,Sanz-Garcia et al. 2020,10.3390/polym12102346,2,10,0,0.9,0,0,0,0,0,0,0,0,0,0,0,0,0,0,0,0,0,0,360,0,103,,,14,0,250,400,1500,1000000,20,20,0.04167,N,N,N,Y,N,N,N,N,S,Primary,91.83,Y,Y,,False,False
cell_viability,Cell viability and extrusion dataset V1 (1).csv,597,cc9f5f6b31ae05a2b8eda5fc25657917f1915a7902f5354a5141fb4cf0381d2c,CV-0596-cc9f5f6b31ae,Sanz-Garcia et al. 2020,10.3390/polym12102346,2,10,0,0.9,0,0,0,0,0,0,0,0,0,0,0,0,0,0,0,0,0,0,360,0,103,,,14,0,250,400,1500,1000000,20,20,1,N,N,N,Y,N,N,N,N,S,Primary,90.17,Y,Y,,False,False
cell_viability,Cell viability and extrusion dataset V1 (1).csv,598,f4b084b9368415840c9aa00cf17fa105cf08f0e921f353f8eb85bb683398e26d,CV-0597-f4b084b93684,Zhang et al. 2020,10.1016/j.actbio.2020.07.016,0.8,4.1,0,0,0,0,0,0,0,0,0,0,0,0,0,0,0,0,0,0,0,0,600,0,35,,,2,0,210,,,1670000,10,10,1,N,N,N,Y,N,N,N,N,S,Primary,91.8,Y,Y,,False,False
cell_viability,Cell viability and extrusion dataset V1 (1).csv,599,1f3e2aea1743f628d9023efdc25e58d475a5ff13f8ab8606970e2132ee76c117,CV-0598-1f3e2aea1743,Zhang et al. 2020,10.1016/j.actbio.2020.07.016,0.8,4.1,0,0,0,0,0,0,0,0,0,0,0,0,0,0,0,0,0,0,0,0,600,0,35,,,2,0,210,,,1670000,10,10,7,N,N,N,Y,N,N,N,N,S,Primary,88,Y,Y,,False,False
cell_viability,Cell viability and extrusion dataset V1 (1).csv,600,df05bab4cfdb10eda1ee6068b1a910069abda2e9ebfb8458d536caf84b4bb536,CV-0599-df05bab4cfdb,Zhang et al. 2020,10.1016/j.actbio.2020.07.016,0.8,4.1,0,0,0,0,0,0,0,0,0,0,0,0,0,0,0,0,0,0,0,0,600,0,35,,,2,0,210,,,5000000,10,10,1,N,N,N,Y,N,N,N,N,S,Primary,92.8,Y,Y,,False,False
cell_viability,Cell viability and extrusion dataset V1 (1).csv,601,f72d41f49e73998b5884dd1ed5b936248cfe5765fbb35ae2d9846fdc0052b236,CV-0600-f72d41f49e73,Zhang et al. 2020,10.1016/j.actbio.2020.07.016,0.8,4.1,0,0,0,0,0,0,0,0,0,0,0,0,0,0,0,0,0,0,0,0,600,0,35,,,2,0,210,,,5000000,10,10,7,N,N,N,Y,N,N,N,N,S,Primary,85,Y,Y,,False,False
cell_viability,Cell viability and extrusion dataset V1 (1).csv,602,07cbd25139f91d26675fe09b1c5b5aaa5634fb15b78cbc80bfedc35bf18469a1,CV-0601-07cbd25139f9,Zhang et al. 2020,10.1016/j.actbio.2020.07.016,0.8,4.1,0,0,0,0,0,0,0,0,0,0,0,0,0,0,0,0,0,0,0,0,600,0,35,,,2,0,210,,,15000000,10,10,1,N,N,N,Y,N,N,N,N,S,Primary,87.9,Y,Y,,False,False
cell_viability,Cell viability and extrusion dataset V1 (1).csv,603,dc791eb4c6294b0b790284aedb4824a5e12d4164d7dab5364310f4785ab2cbd6,CV-0602-dc791eb4c629,Zhang et al. 2020,10.1016/j.actbio.2020.07.016,0.8,4.1,0,0,0,0,0,0,0,0,0,0,0,0,0,0,0,0,0,0,0,0,600,0,35,,,2,0,210,,,15000000,10,10,7,N,N,N,Y,N,N,N,N,S,Primary,86.2,Y,Y,,False,False
cell_viability,Cell viability and extrusion dataset V1 (1).csv,604,70e6b82699931ac189a4f564f99f07ce5c54ff5c2f1015eb726aaa2ce8191e3f,CV-0603-70e6b8269993,Mondal et al. 2019,10.1038/s41598-019-55034-9,3,4,0,0,0,0,0,0,0,0,0,0,0,0,0,0,0,0,100,0,0,0,180,0,20,,,,0,413,,,10000000,22,22,0,N,N,N,Y,N,N,N,N,S,Not_Primary,89.47,Y,Y,,False,False
cell_viability,Cell viability and extrusion dataset V1 (1).csv,605,b73654d032432c556b1b48c0076feeeeec6a74e99cf278fcc34b3e09fd6e0532,CV-0604-b73654d03243,Mondal et al. 2019,10.1038/s41598-019-55034-9,3,4,0,0,0,0,0,0,0,0,0,0,0,0,0,0,0,0,100,0,0,0,180,0,20,,,,0,413,,,10000000,22,22,4,N,N,N,Y,N,N,N,N,S,Not_Primary,87.77,Y,Y,,False,False
cell_viability,Cell viability and extrusion dataset V1 (1).csv,606,644c8929f57c0277d6f3707b1bdd3de5f18dd1cf79ca990b0ce24599a7222b8c,CV-0605-644c8929f57c,Mondal et al. 2019,10.1038/s41598-019-55034-9,3,4,0,0,0,0,0,0,0,0,0,0,0,0,0,0,0,0,100,0,0,0,180,0,20,,,,0,413,,,10000000,22,22,15,N,N,N,Y,N,N,N,N,S,Not_Primary,57.13,N,N,,False,False
cell_viability,Cell viability and extrusion dataset V1 (1).csv,607,527ac542258227ec0c501f8885737c85cbbf3acd8875e59c260edf9b1a90f26e,CV-0606-527ac5422582,Mondal et al. 2019,10.1038/s41598-019-55034-9,3.25,4,0,0,0,0,0,0,0,0,0,0,0,0,0,0,0,0,100,0,0,0,180,0,35,,,,0,413,293.09,,10000000,22,22,0,N,N,N,Y,N,N,N,N,S,Not_Primary,97.51,Y,Y,,False,False
cell_viability,Cell viability and extrusion dataset V1 (1).csv,608,137387b2915fa2e95502840bd2c196d4a99c94328062cfd81ecda502bec3b16f,CV-0607-137387b2915f,Mondal et al. 2019,10.1038/s41598-019-55034-9,3.25,4,0,0,0,0,0,0,0,0,0,0,0,0,0,0,0,0,100,0,0,0,180,0,35,,,,0,413,,,10000000,22,22,4,N,N,N,Y,N,N,N,N,S,Not_Primary,98.23,Y,Y,,False,False
cell_viability,Cell viability and extrusion dataset V1 (1).csv,609,04a28fb472c20a952a2267e294ce6a3c46cc16ef64341624a2d28aac52bd7af6,CV-0608-04a28fb472c2,Mondal et al. 2019,10.1038/s41598-019-55034-9,3.25,4,0,0,0,0,0,0,0,0,0,0,0,0,0,0,0,0,100,0,0,0,180,0,35,,,,0,413,,,10000000,22,22,15,N,N,N,Y,N,N,N,N,S,Not_Primary,94.23,Y,Y,,False,False
cell_viability,Cell viability and extrusion dataset V1 (1).csv,610,da70377e8b95a45ccfb1372d68f060d9bcd736dcc39820ec22d5aa0aa8126d48,CV-0609-da70377e8b95,Mondal et al. 2019,10.1038/s41598-019-55034-9,3.5,4,0,0,0,0,0,0,0,0,0,0,0,0,0,0,0,0,100,0,0,0,180,0,60,,,,0,413,372.59,,10000000,22,22,0,N,N,N,Y,N,N,N,N,S,Not_Primary,95.98,Y,Y,,False,False
cell_viability,Cell viability and extrusion dataset V1 (1).csv,611,e462dead13d0952c430ca7a29d80bb76a411abbc7b1ebe7322fd9dd4d925de28,CV-0610-e462dead13d0,Mondal et al. 2019,10.1038/s41598-019-55034-9,3.5,4,0,0,0,0,0,0,0,0,0,0,0,0,0,0,0,0,100,0,0,0,180,0,60,,,,0,413,,,10000000,22,22,4,N,N,N,Y,N,N,N,N,S,Not_Primary,98.23,Y,Y,,False,False
cell_viability,Cell viability and extrusion dataset V1 (1).csv,612,92a69b0fca502832a788fc3ab774b16871c2d61492eebe4505dbbb55897120fe,CV-0611-92a69b0fca50,Mondal et al. 2019,10.1038/s41598-019-55034-9,3.5,4,0,0,0,0,0,0,0,0,0,0,0,0,0,0,0,0,100,0,0,0,180,0,60,,,,0,413,,,10000000,22,22,15,N,N,N,Y,N,N,N,N,S,Not_Primary,93.55,Y,Y,,False,False
cell_viability,Cell viability and extrusion dataset V1 (1).csv,613,38ca21c7853b15a96cdc345b90efc669c53eab7e75c7c36a3bbc64075bf34647,CV-0612-38ca21c7853b,Mondal et al. 2019,10.1038/s41598-019-55034-9,3.75,4,0,0,0,0,0,0,0,0,0,0,0,0,0,0,0,0,100,0,0,0,180,0,90,,,,0,413,441.59,,10000000,22,22,0,N,N,N,Y,N,N,N,N,S,Not_Primary,78.44,N,N,,False,False
cell_viability,Cell viability and extrusion dataset V1 (1).csv,614,d4e699c507455504bdfb68e667ca923b63375aef8e60d4062ab90e8d9afaeb2b,CV-0613-d4e699c50745,Mondal et al. 2019,10.1038/s41598-019-55034-9,3.75,4,0,0,0,0,0,0,0,0,0,0,0,0,0,0,0,0,100,0,0,0,180,0,90,,,,0,413,,,10000000,22,22,4,N,N,N,Y,N,N,N,N,S,Not_Primary,84.17,Y,Y,,False,False
cell_viability,Cell viability and extrusion dataset V1 (1).csv,615,b18cbc7176f83a88522ac60c8683589cbd9970f20ce4cd0858d3a60a0c572495,CV-0614-b18cbc7176f8,Mondal et al. 2019,10.1038/s41598-019-55034-9,3.75,4,0,0,0,0,0,0,0,0,0,0,0,0,0,0,0,0,100,0,0,0,180,0,90,,,,0,413,,,10000000,22,22,15,N,N,N,Y,N,N,N,N,S,Not_Primary,65.66,N,N,,False,False
cell_viability,Cell viability and extrusion dataset V1 (1).csv,616,aeefa07d3fa8a5ce7b4586fd92d8aa102e739b08e2f45b544802f48fd459c5e4,CV-0615-aeefa07d3fa8,Mondal et al. 2019,10.1038/s41598-019-55034-9,4,4,0,0,0,0,0,0,0,0,0,0,0,0,0,0,0,0,100,0,0,0,180,0,120,,,,0,413,524.5,,10000000,22,22,0,N,N,N,Y,N,N,N,N,S,Not_Primary,65.79,N,N,,False,False
cell_viability,Cell viability and extrusion dataset V1 (1).csv,617,7bf801cf34e3c2759e679c860398118d73de4c8e48b57af1828351a42e0350b3,CV-0616-7bf801cf34e3,Mondal et al. 2019,10.1038/s41598-019-55034-9,4,4,0,0,0,0,0,0,0,0,0,0,0,0,0,0,0,0,100,0,0,0,180,0,120,,,,0,413,,,10000000,22,22,4,N,N,N,Y,N,N,N,N,S,Not_Primary,51.05,N,N,,False,False
cell_viability,Cell viability and extrusion dataset V1 (1).csv,618,35c50c246dfa97099cb9e04de37e08fb44a6c3bef3545427766d62abc9f71217,CV-0617-35c50c246dfa,Mondal et al. 2019,10.1038/s41598-019-55034-9,4,4,0,0,0,0,0,0,0,0,0,0,0,0,0,0,0,0,100,0,0,0,180,0,120,,,,0,413,,,10000000,22,22,15,N,N,N,Y,N,N,N,N,S,Not_Primary,45.65,N,N,,False,False
