Repository: mahdi-arabinour/source-dependence-extrusion-bioprinting-reproducibility

# Source Dependence and Cross-Publication Transportability in Extrusion Bioprinting

## Associated article

**Source Dependence and Cross-Publication Transportability of Machine-Learning Models in Extrusion Bioprinting: A Hierarchical Reanalysis of Cell Viability and Filament Geometry**

## Repository purpose

This repository provides the data, locked analysis definitions, executable workflow, validation outputs, tables, figure source data, and final figures required to reproduce the analyses reported in the associated article.

The current archived release is **v1.0.4**:

https://doi.org/10.5281/zenodo.21519626

## Original data source

This study is a secondary reanalysis of previously published extrusion-bioprinting data.

The original data were published by:

> Tian, S., Stevens, R., McInnes, B. T., & Lewinski, N. A. (2021). Machine Assisted Experimentation of Extrusion-Based Bioprinting Systems. *Micromachines, 12*(7), 780. https://doi.org/10.3390/mi12070780

Original dataset repository:

https://osf.io/97dkx/

Users relying on the original experimental data should cite the Tian et al. publication.

## Permanent links

- **GitHub repository:**  
  https://github.com/mahdi-arabinour/source-dependence-extrusion-bioprinting-reproducibility

- **Archived release, v1.0.4:**  
  https://doi.org/10.5281/zenodo.21519626

- **Concept DOI for all versions:**  
  https://doi.org/10.5281/zenodo.21517730

## Start here

1. Read [`REPRODUCE.md`](REPRODUCE.md).
2. Install the environment from `requirements.txt` or `environment.yml`.
3. Review the source and processed datasets in `data/`.
4. Review the locked analysis settings in `config/`.
5. Run the notebook in `notebooks/`.
6. Compare regenerated outputs with `results/`, `tables/`, `figure_source_data/`, and `figures/`.
7. Validate the package structure:

```bash
python scripts/validate_package.py

# Processed Analysis Data

These files were generated deterministically from the unchanged
supplementary data files stored in `data/raw/`.

## Primary files

- `cell_viability_all_rows.csv`
  - Canonicalized version of all 617 cell-viability observations.

- `cell_viability_primary.csv`
  - Primary deduplicated cell-viability dataset with 608 observations.

- `filament_diameter_all_rows.csv`
  - Canonicalized version of all 339 filament-diameter observations.

- `filament_diameter_primary.csv`
  - Primary deduplicated filament-diameter dataset with 286 observations.

## Important rules

1. No missing values were imputed during dataset construction.
2. Exact duplicate identification was based on the registered original
   data values, before model fitting.
3. Publication identifiers, outcomes, and legacy threshold labels are
   retained for traceability but excluded from locked predictor sets.
4. The filament-to-nozzle ratio is defined as filament diameter divided
   by outer-nozzle inner diameter.
5. The ratio denominator is excluded from all ratio-target predictor sets.
6. Original raw files remain unchanged.

File: data/processed/filament_diameter_primary.csv (part 1 of 3)
meta_dataset,meta_processing_version,meta_source_filename,meta_original_data_row,meta_row_id,meta_row_sha256,meta_duplicate_group_id,meta_is_in_duplicate_group,meta_is_duplicate_beyond_first,meta_primary_source_id,meta_sensitivity_source_id,reference,final_alginate_conc_pctw_or_v,final_gelatin_conc_pctw_or_v,final_gelma_conc_pctw_or_v,final_hyaluronic_acid_conc_pctw_or_v,final_meha_conc_pctw_or_v,final_norha_conc_pctw_or_v,final_fibroin_or_fibrinogen_concentration_pct_wv,final_p127_conc_pctw_or_v,final_collagen_conc_pctw_or_v,final_tcp_concentration_pct_wv,final_gellan_conc_pctw_or_v,final_nano_or_methylcellulose_concentration_pct_wv,final_pegda_concentration_pct_wv,final_agarose_concentration_pct_wv,cacl2_conc_mm,source_nacl2_concentration_mm,bacl2_conc_mm,srcl2_conc_mm,physical_crosslinking_duration_s,photocrosslinking_duration_s,extrusion_pressure_kpa,extrusion_rate_lengthwise_mm_or_s,extrusion_rate_volume_wise_ml_or_s,nozzle_movement_speed_mm_or_s,inner_nozzle_outer_diameter_um,outer_nozzle_inner_diameter_um,filament_diameter_um,cell_density_cells_or_ml,syringe_temperature_degc,substrate_temperature_degc,days_observed,construct_base_area_mm_2,construct_total_thickness_mm,cell_culture_medium_used,di_water_used,precrosslinking_solution_used,saline_solution_used,etoh_solution_used,photoinitiator_used,enzymatic_crosslinker_used,conical_or_straight_nozzle,acceptable_filament_diameter_yes_or_no,filament_to_nozzle_ratio,log_filament_to_nozzle_ratio,meta_included_in_primary,meta_primary_exclusion_reason
filament_diameter,1.0.0,Filament diameter dataset V1 (1).csv,2,FD-0001-8ce25e81d3cb,8ce25e81d3cb8c1e00e04fc685f8416987e4ae74a8fa4eb8cdf5828c0aeb0d52,,False,False,ref:fedorovich dhe22 tissueeng 2008,,Fedorovich_Dhe22_TissueEng 2008,2.0,0.0,0.0,0.0,0.0,0.0,0.0,0.0,0.0,0.0,0.0,0.0,0.0,0.0,100.0,0.0,0.0,0.0,,0.0,199.9,16.67,,,0.0,210.0,430.0,250000.0,22.0,22.0,0.208,400.0,2.0,yes,no,no,no,no,no,no,straight,no,2.0476190476190474,0.7166776779701394,True,
filament_diameter,1.0.0,Filament diameter dataset V1 (1).csv,3,FD-0002-9163398d4f51,9163398d4f516c160d682e3af8f3b9b3895877421de7562da827491ca523f97d,,False,False,ref:fedorovich dhe22 tissueeng 2008,,Fedorovich_Dhe22_TissueEng 2008,2.0,0.0,0.0,0.0,0.0,0.0,0.0,0.0,0.0,0.0,0.0,0.0,0.0,0.0,100.0,0.0,0.0,0.0,,0.0,199.9,16.67,,,0.0,210.0,430.0,250000.0,22.0,22.0,1.0,400.0,2.0,yes,no,no,no,no,no,no,straight,no,2.0476190476190474,0.7166776779701394,True,
filament_diameter,1.0.0,Filament diameter dataset V1 (1).csv,4,FD-0003-7a00f7b4b842,7a00f7b4b8427495778534fd83900c8dcbedcc953b15130179e0e5e72d1cbcad,,False,False,ref:fedorovich dhe22 tissueeng 2008,,Fedorovich_Dhe22_TissueEng 2008,2.0,0.0,0.0,0.0,0.0,0.0,0.0,0.0,0.0,0.0,0.0,0.0,0.0,0.0,100.0,0.0,0.0,0.0,,0.0,199.9,16.67,,15.0,0.0,210.0,430.0,250000.0,22.0,22.0,3.0,400.0,2.0,yes,no,no,no,no,no,no,straight,no,2.0476190476190474,0.7166776779701394,True,
filament_diameter,1.0.0,Filament diameter dataset V1 (1).csv,5,FD-0004-a20d17b7f9d8,a20d17b7f9d8cc50fe4ba0c3e04bcec4ede44132654e01ede4cae4bfb10c8f55,,False,False,ref:fedorovich dhe22 tissueeng 2008,,Fedorovich_Dhe22_TissueEng 2008,0.0,0.0,0.0,0.0,0.0,0.0,0.0,0.0,0.0,0.0,0.0,0.0,0.0,0.0,0.0,0.0,0.0,0.0,0.0,0.0,199.9,16.67,,15.0,0.0,210.0,430.0,250000.0,4.0,22.0,0.208,400.0,2.0,yes,no,no,no,no,no,no,straight,no,2.0476190476190474,0.7166776779701394,True,
filament_diameter,1.0.0,Filament diameter dataset V1 (1).csv,6,FD-0005-4383d12e3347,4383d12e33470e20ee15b04055be1828bf053f6090deaed653045d52b97ab982,,False,False,ref:fedorovich dhe22 tissueeng 2008,,Fedorovich_Dhe22_TissueEng 2008,0.0,0.0,0.0,0.0,0.0,0.0,0.0,0.0,0.0,0.0,0.0,0.0,0.0,0.0,0.0,0.0,0.0,0.0,0.0,0.0,199.9,16.67,,15.0,0.0,610.0,1280.0,250000.0,4.0,22.0,0.208,400.0,2.0,yes,no,no,no,no,no,no,straight,no,2.098360655737705,0.741156399746306,True,
filament_diameter,1.0.0,Filament diameter dataset V1 (1).csv,7,FD-0006-776a54f0469e,776a54f0469e9a7ba67fad8966314203c7b6aba3fc3da13430634fc141b42337,,False,False,ref:soltan chen acsbiomat 2019,,Soltan_Chen_ACSBiomat_2019,3.0,2.0,0.0,0.0,0.0,0.0,0.0,0.0,0.0,0.0,0.0,0.0,0.0,0.0,100.0,0.0,0.0,0.0,,0.0,10.0,,,,0.0,210.0,1052.1,1000000.0,26.0,22.0,0.0,121.0,2.5,no,yes,no,no,yes,no,no,straight,no,5.01,1.6114359150967734,True,
filament_diameter,1.0.0,Filament diameter dataset V1 (1).csv,8,FD-0007-15ace2415f39,15ace2415f390daada0516dbbbf35e0c660a302e4ca5f60627007845ce35f3d0,,False,False,ref:soltan chen acsbiomat 2019,,Soltan_Chen_ACSBiomat_2019,3.0,2.0,0.0,0.0,0.0,0.0,0.0,0.0,0.0,0.0,0.0,0.0,0.0,0.0,100.0,0.0,0.0,0.0,,0.0,10.0,,,25.0,0.0,210.0,1103.09,1000000.0,26.0,22.0,7.0,121.0,2.5,no,yes,no,no,yes,no,no,straight,no,5.252809523809524,1.658763080855522,True,
filament_diameter,1.0.0,Filament diameter dataset V1 (1).csv,9,FD-0008-47b40f574931,47b40f574931fd7f1ac694889900e0cbed1f8568344200c194b4288e64e1e1f6,,False,False,ref:soltan chen acsbiomat 2019,,Soltan_Chen_ACSBiomat_2019,2.0,2.0,0.0,0.0,0.0,0.0,0.0,0.0,0.0,0.0,0.0,0.0,0.0,0.0,100.0,0.0,0.0,0.0,,0.0,10.0,,,25.0,0.0,210.0,917.23,1000000.0,26.0,22.0,0.0,121.0,2.5,no,yes,no,no,yes,no,no,straight,no,4.367761904761905,1.474250727973855,True,
filament_diameter,1.0.0,Filament diameter dataset V1 (1).csv,10,FD-0009-89aa6365b999,89aa6365b9999ef33d8c8c028426cb1829d46208e7e06346d6ba906e4bc8c689,,False,False,ref:soltan chen acsbiomat 2019,,Soltan_Chen_ACSBiomat_2019,2.0,2.0,0.0,0.0,0.0,0.0,0.0,0.0,0.0,0.0,0.0,0.0,0.0,0.0,100.0,0.0,0.0,0.0,,0.0,10.0,,,25.0,0.0,210.0,1132.66,1000000.0,26.0,22.0,7.0,121.0,2.5,no,yes,no,no,yes,no,no,straight,no,5.393619047619048,1.6852165970137922,True,
filament_diameter,1.0.0,Filament diameter dataset V1 (1).csv,11,FD-0010-38e50d5ab007,38e50d5ab007387f2bf056c014df11c6423b7598b3fd47811d8f9e3a58c180cc,,False,False,ref:soltan chen acsbiomat 2019,,Soltan_Chen_ACSBiomat_2019,2.0,3.0,0.0,0.0,0.0,0.0,0.0,0.0,0.0,0.0,0.0,0.0,0.0,0.0,100.0,0.0,0.0,0.0,,0.0,10.0,,,25.0,0.0,210.0,1015.34,1000000.0,26.0,22.0,0.0,121.0,2.5,no,yes,no,no,yes,no,no,straight,no,4.834952380952381,1.575871280036154,True,
filament_diameter,1.0.0,Filament diameter dataset V1 (1).csv,12,FD-0011-6d39ea71bf5a,6d39ea71bf5aa4df20275c19ca68a8a0593699a57722044bbf9c7d2a01440603,,False,False,ref:soltan chen acsbiomat 2019,,Soltan_Chen_ACSBiomat_2019,2.0,3.0,0.0,0.0,0.0,0.0,0.0,0.0,0.0,0.0,0.0,0.0,0.0,0.0,100.0,0.0,0.0,0.0,,0.0,10.0,,,25.0,0.0,210.0,1560.65,1000000.0,26.0,22.0,7.0,121.0,2.5,no,yes,no,no,yes,no,no,straight,no,7.4316666666666675,2.0057501494113303,True,
filament_diameter,1.0.0,Filament diameter dataset V1 (1).csv,13,FD-0012-894c970f185b,894c970f185bc9c07ac06960bb4558166debca80e4f9cc50964f295cbf916bcb,,False,False,ref:soltan chen acsbiomat 2019,,Soltan_Chen_ACSBiomat_2019,3.0,2.0,0.0,0.0,0.0,0.0,0.0,0.0,0.0,0.0,0.0,0.0,0.0,0.0,100.0,0.0,0.0,0.0,,0.0,10.0,,,25.0,0.0,210.0,909.19,1000000.0,26.0,22.0,0.0,121.0,2.5,no,yes,no,no,yes,no,no,straight,no,4.329476190476191,1.4654465625202753,True,
filament_diameter,1.0.0,Filament diameter dataset V1 (1).csv,14,FD-0013-9a5c019172a7,9a5c019172a7d8aba2c580ab40c5844e13e53db7d1224ee64f506ea2ddca1d07,,False,False,ref:soltan chen acsbiomat 2019,,Soltan_Chen_ACSBiomat_2019,2.0,2.0,0.0,0.0,0.0,0.0,0.0,0.0,0.0,0.0,0.0,0.0,0.0,0.0,100.0,0.0,0.0,0.0,,0.0,10.0,,,25.0,0.0,210.0,858.15,1000000.0,26.0,22.0,0.0,121.0,2.5,no,yes,no,no,yes,no,no,straight,no,4.086428571428572,1.4076713786651789,True,
filament_diameter,1.0.0,Filament diameter dataset V1 (1).csv,15,FD-0014-c021c8de676c,c021c8de676c2576bb2998a929e81f7b32e6347c5d17aecfb0492c6314a0ea05,,False,False,ref:soltan chen acsbiomat 2019,,Soltan_Chen_ACSBiomat_2019,2.0,3.0,0.0,0.0,0.0,0.0,0.0,0.0,0.0,0.0,0.0,0.0,0.0,0.0,100.0,0.0,0.0,0.0,,0.0,10.0,,,25.0,0.0,210.0,833.96,1000000.0,26.0,22.0,0.0,121.0,2.5,no,yes,no,no,yes,no,no,straight,no,3.9712380952380952,1.3790779088603868,True,
filament_diameter,1.0.0,Filament diameter dataset V1 (1).csv,16,FD-0015-f6d80e409ec5,f6d80e409ec553167a87617e5c3bcd27545daaaa87b5c7c1276a052d485c7582,,False,False,ref:li li acsapplmatinterf 2017,,Li_Li_ACSApplMatInterf_2017,3.0,0.0,0.0,0.0,0.0,0.0,0.0,0.0,0.0,0.0,0.0,0.0,0.0,0.0,360.43,0.0,0.0,0.0,600.0,0.0,215.0,7.6,,,0.0,250.0,370.2,3000000.0,37.0,22.0,0.0,,,no,no,yes,yes,no,no,no,straight,no,1.4808,0.39258248227715065,True,
filament_diameter,1.0.0,Filament diameter dataset V1 (1).csv,17,FD-0016-6f69e523aba1,6f69e523aba174afa11b78135f60969aed8906acbc004986f76d3b97076e5ca1,,False,False,ref:li li acsapplmatinterf 2017,,Li_Li_ACSApplMatInterf_2017,3.0,0.0,0.0,0.0,0.0,0.0,0.0,0.0,0.0,0.0,0.0,0.0,0.0,0.0,360.43,0.0,0.0,0.0,600.0,0.0,215.0,7.6,,,0.0,250.0,336.92,3000000.0,37.0,22.0,5.0,,,no,no,yes,yes,no,no,no,straight,no,1.34768,0.29838459558491653,True,
filament_diameter,1.0.0,Filament diameter dataset V1 (1).csv,18,FD-0017-6720c9840de1,6720c9840de1c174217d6f75c37920bef4a1af89a6c3f7870805aa72a6921beb,,False,False,ref:ning chen biofab 2018,,Ning_Chen_Biofab_2018,2.0,0.0,0.0,1.0,0.0,0.0,4.0,0.0,0.0,0.0,0.0,0.0,0.0,0.0,20.0,0.0,0.0,0.0,1080.0,0.0,30.0,9.0,,,0.0,200.0,287.01,1000000.0,,22.0,1.0,,,yes,no,no,yes,no,no,yes,straight,no,1.43505,0.36119969181014894,True,
filament_diameter,1.0.0,Filament diameter dataset V1 (1).csv,19,FD-0018-f666a0de9b61,f666a0de9b611b0bc40aa80b4bbac44a9f7759e170252ffb3392c4f25d6e3e9d,,False,False,ref:ning chen biofab 2018,,Ning_Chen_Biofab_2018,2.0,0.0,0.0,1.0,0.0,0.0,4.0,0.0,0.0,0.0,0.0,0.0,0.0,0.0,20.0,0.0,0.0,0.0,1080.0,0.0,30.0,9.0,,,0.0,200.0,308.09,1000000.0,,22.0,4.0,,,yes,no,no,yes,no,no,yes,straight,no,1.5404499999999999,0.43207458153336353,True,
filament_diameter,1.0.0,Filament diameter dataset V1 (1).csv,20,FD-0019-f2d74af1038c,f2d74af1038cf0b5e1d6188e56c3870933a78035925240f47b69ad6f532601d2,,False,False,ref:ning chen biofab 2018,,Ning_Chen_Biofab_2018,2.0,0.0,0.0,1.0,0.0,0.0,4.0,0.0,0.0,0.0,0.0,0.0,0.0,0.0,20.0,0.0,0.0,0.0,1080.0,0.0,30.0,9.0,,,0.0,200.0,328.74,1000000.0,,22.0,10.0,,,yes,no,no,yes,no,no,yes,straight,no,1.6437,0.49694979823034263,True,
filament_diameter,1.0.0,Filament diameter dataset V1 (1).csv,21,FD-0020-76effbb50b1b,76effbb50b1b5f6fd312756f16acfaa3255176ffd54ac970b8e61dd5edcc5441,,False,False,ref:ning chen biofab 2018,,Ning_Chen_Biofab_2018,2.0,0.0,0.0,1.0,0.0,0.0,4.0,0.0,0.0,0.0,0.0,0.0,0.0,0.0,20.0,0.0,0.0,0.0,1080.0,0.0,30.0,9.0,,,0.0,200.0,286.84,1000000.0,,22.0,1.0,,,yes,no,no,yes,no,no,yes,straight,no,1.4342,0.3606072024663374,True,
filament_diameter,1.0.0,Filament diameter dataset V1 (1).csv,22,FD-0021-0a10ddd36bcb,0a10ddd36bcbfbc5f1abf7cc4b9e405cc892150d00793fd6d67b4e85f61a43c6,,False,False,ref:ning chen biofab 2018,,Ning_Chen_Biofab_2018,2.0,0.0,0.0,1.0,0.0,0.0,4.0,0.0,0.0,0.0,0.0,0.0,0.0,0.0,20.0,0.0,0.0,0.0,1080.0,0.0,30.0,9.0,,,0.0,200.0,298.04,1000000.0,,22.0,4.0,,,yes,no,no,yes,no,no,yes,straight,no,1.4902000000000002,0.3989103391374902,True,
filament_diameter,1.0.0,Filament diameter dataset V1 (1).csv,23,FD-0022-1f8d8712d24f,1f8d8712d24f7cc3fe664d510db8e03e7ab4727cf58bbbe064b139ce7dbb1835,,False,False,ref:ning chen biofab 2018,,Ning_Chen_Biofab_2018,2.0,0.0,0.0,1.0,0.0,0.0,4.0,0.0,0.0,0.0,0.0,0.0,0.0,0.0,20.0,0.0,0.0,0.0,1080.0,0.0,30.0,9.0,,,0.0,200.0,296.7,1000000.0,,22.0,10.0,,,yes,no,no,yes,no,no,yes,straight,no,1.4835,0.39440416074873946,True,
filament_diameter,1.0.0,Filament diameter dataset V1 (1).csv,24,FD-0023-530d4bf6d24a,530d4bf6d24ac288ba799cca222b7c5b332e5711a81173ea91af3188b6c40db9,,False,False,ref:markstedt mantas biomacromol 2015,,Markstedt_Mantas_Biomacromol_2015,0.5,0.0,0.0,0.0,0.0,0.0,0.0,0.0,0.0,0.0,0.0,2.0,0.0,0.0,90.0,0.0,0.0,0.0,600.0,0.0,40.0,,,5.0,0.0,300.0,668.9086,15000000.0,,22.0,0.0,23.04,1.0,no,yes,no,no,no,no,no,straight,no,2.2296953333333334,0.8018649543147985,True,
filament_diameter,1.0.0,Filament diameter dataset V1 (1).csv,25,FD-0024-01ddfc364a30,01ddfc364a308266cef85deb5c44165bda01a8bd378f4e0572f38a1ea6e19a0d,,False,False,ref:markstedt mantas biomacromol 2015,,Markstedt_Mantas_Biomacromol_2015,0.5,0.0,0.0,0.0,0.0,0.0,0.0,0.0,0.0,0.0,0.0,2.0,0.0,0.0,90.0,0.0,0.0,0.0,600.0,0.0,40.0,,,5.0,0.0,300.0,443.96,15000000.0,,22.0,7.0,23.04,1.0,no,yes,no,no,no,no,no,straight,no,1.4798666666666667,0.3919519936275777,True,
filament_diameter,1.0.0,Filament diameter dataset V1 (1).csv,26,FD-0025-0d31d9fd680f,0d31d9fd680f67b57ecb0665faa8938d72031c1cf2a70bb2c9171f694f8a2d9b,,False,False,ref:shim cho jmicromechmicroeng 2012,,Shim_Cho_JMicromechMicroeng_2012,4.0,0.0,0.0,0.0,0.0,0.0,0.0,0.0,0.0,0.0,0.0,0.0,0.0,0.0,100.0,145.0,0.0,0.0,600.0,0.0,,0.01,,,0.0,250.0,624.48,1000000.0,,22.0,1.0,,2.0,yes,no,no,no,no,no,no,straight,no,2.49792,0.9154583855700584,True,
filament_diameter,1.0.0,Filament diameter dataset V1 (1).csv,27,FD-0026-453b9480ce77,453b9480ce77a55b94980ade6887953bc90390d6e1671d4168b23e5c25b79c27,,False,False,ref:shim cho jmicromechmicroeng 2012,,Shim_Cho_JMicromechMicroeng_2012,4.0,0.0,0.0,0.0,0.0,0.0,0.0,0.0,0.0,0.0,0.0,0.0,0.0,0.0,100.0,145.0,0.0,0.0,600.0,0.0,,0.01,,,0.0,250.0,68.27,1000000.0,,22.0,7.0,,2.0,yes,no,no,no,no,no,no,straight,no,0.27308,-1.2979904864320575,True,
filament_diameter,1.0.0,Filament diameter dataset V1 (1).csv,28,FD-0027-8b351056d962,8b351056d96212365c3f73e63acc2adc6bfbd84c327a2839c49652e0467050fa,,False,False,ref:shim cho jmicromechmicroeng 2012,,Shim_Cho_JMicromechMicroeng_2012,4.0,0.0,0.0,0.0,0.0,0.0,0.0,0.0,0.0,0.0,0.0,0.0,0.0,0.0,100.0,145.0,0.0,0.0,600.0,0.0,,0.01,,,0.0,250.0,611.93,1000000.0,,22.0,1.0,,2.0,yes,no,no,no,no,no,no,straight,no,2.44772,0.8951569790233259,True,
filament_diameter,1.0.0,Filament diameter dataset V1 (1).csv,29,FD-0028-1d1075847a95,1d1075847a9566802938ca2ef0d3fd3f58341574501988d94168ac58e0b00e99,,False,False,ref:shim cho jmicromechmicroeng 2012,,Shim_Cho_JMicromechMicroeng_2012,4.0,0.0,0.0,0.0,0.0,0.0,0.0,0.0,0.0,0.0,0.0,0.0,0.0,0.0,100.0,145.0,0.0,0.0,600.0,0.0,,0.01,,,0.0,250.0,595.83,1000000.0,,22.0,7.0,,2.0,yes,no,no,no,no,no,no,straight,no,2.3833200000000003,0.8684944736165636,True,
filament_diameter,1.0.0,Filament diameter dataset V1 (1).csv,30,FD-0029-aaeae11abcfa,aaeae11abcfa1fa97289f202d73a15a0dfdc8ddb34729ca0d6f038553d39676c,,False,False,ref:daly kelly biofab 2016,,Daly_Kelly_Biofab_2016,3.5,0.0,0.0,0.0,0.0,0.0,0.0,0.0,0.0,0.0,0.0,0.0,0.0,0.0,50.0,0.0,0.0,0.0,900.0,0.0,200.0,,,,0.0,260.0,504.05,20000000.0,21.0,,0.0,,,no,yes,no,yes,no,no,no,straight,no,1.9386538461538463,0.6619938384844228,True,
filament_diameter,1.0.0,Filament diameter dataset V1 (1).csv,31,FD-0030-3cd2e7852c52,3cd2e7852c52c716c9b58e4349f5cfa5e31bcc039372b3de99ce33a7b6363f0d,,False,False,ref:daly kelly biofab 2016,,Daly_Kelly_Biofab_2016,0.0,0.0,0.0,0.0,0.0,0.0,0.0,0.0,0.0,0.0,0.0,0.0,0.0,2.0,0.0,0.0,0.0,0.0,900.0,0.0,200.0,,,,0.0,260.0,500.73,20000000.0,37.0,,0.0,,,no,yes,no,no,no,no,no,straight,no,1.9258846153846154,0.6553854026429081,True,
filament_diameter,1.0.0,Filament diameter dataset V1 (1).csv,32,FD-0031-87e0fe44823c,87e0fe44823cef7a6bec8e1022c0cacc3427443e0dc729c471874443ea42c2ab,,False,False,ref:daly kelly biofab 2016,,Daly_Kelly_Biofab_2016,0.0,0.0,0.0,0.0,0.0,0.0,0.0,0.0,0.0,0.0,0.0,0.0,0.0,0.0,0.0,0.0,0.0,0.0,1800.0,900.0,140.0,,,,0.0,260.0,641.42,20000000.0,21.0,,0.0,,,no,no,no,no,no,yes,no,straight,no,2.4669999999999996,0.9030028375472196,True,
filament_diameter,1.0.0,Filament diameter dataset V1 (1).csv,33,FD-0032-a5d465c7f999,a5d465c7f999da9cc1ba31286c62a4d7fd979da4c2eae4405b23c406931c7292,,False,False,ref:daly kelly biofab 2016,,Daly_Kelly_Biofab_2016,0.0,0.0,10.0,0.0,0.0,0.0,0.0,0.0,0.0,0.0,0.0,0.0,0.0,0.0,0.0,0.0,0.0,0.0,1800.0,900.0,60.0,,,,0.0,260.0,265.1,20000000.0,28.0,,0.0,,,no,yes,no,yes,no,yes,no,straight,yes,1.0196153846153848,0.01942548227945232,True,
filament_diameter,1.0.0,Filament diameter dataset V1 (1).csv,34,FD-0033-68388c3aa08c,68388c3aa08c9eded63984e406358bf6c2eeaa5f3803ff90a02f67b5c5d8b059,,False,False,ref:yang zhao matsciengc 2018,,Yang_Zhao_MatSciEngC_2018,10.0,0.0,0.0,0.0,0.0,0.0,0.0,0.0,0.0,0.0,0.0,0.0,0.0,0.0,,0.0,0.0,0.0,,0.0,,,,,0.0,260.0,747.1096,10000000.0,,,0.0,400.0,0.0,yes,no,no,no,no,no,no,straight,no,2.8734984615384613,1.0555302635691217,True,
filament_diameter,1.0.0,Filament diameter dataset V1 (1).csv,35,FD-0034-3060368fc1ba,3060368fc1ba5bd84a3241f62c67a5a6a8c6b49a0b20f5a2f1638ff03d9e9d49,,False,False,ref:yang zhao matsciengc 2018,,Yang_Zhao_MatSciEngC_2018,10.0,0.0,0.0,0.0,0.0,0.0,0.0,0.0,0.0,0.0,0.0,0.0,0.0,1.5,,0.0,0.0,0.0,,0.0,,,,,0.0,260.0,1233.2,10000000.0,,,0.0,400.0,0.0,yes,no,no,no,no,no,no,straight,no,4.743076923076924,1.5566860649964678,True,
filament_diameter,1.0.0,Filament diameter dataset V1 (1).csv,36,FD-0035-f6b5dd388884,f6b5dd3888849b945230cdf06e67ab7502686b19c7f40260e55b3bbaeafd61a5,,False,False,ref:yang zhao matsciengc 2018,,Yang_Zhao_MatSciEngC_2018,10.0,0.0,0.0,0.0,0.0,0.0,0.0,0.0,1.5,0.0,0.0,0.0,0.0,0.0,,0.0,0.0,0.0,,0.0,,,,,0.0,260.0,804.686,10000000.0,,,0.0,400.0,0.0,yes,no,no,no,no,no,no,straight,no,3.094946153846154,1.1297705081972207,True,
filament_diameter,1.0.0,Filament diameter dataset V1 (1).csv,37,FD-0036-144424209194,14442420919430db10a60e1fc016c095d43a132ab9512c2362a6b502b6768b16,FD-DUP-003,True,False,ref:kilian ahlfeld akkineni bioprint 2020,,Kilian_Ahlfeld_Akkineni_Bioprint_2020,3.0,0.0,0.0,0.0,0.0,0.0,0.0,0.0,0.0,0.0,0.0,9.0,0.0,0.0,100.0,0.0,0.0,0.0,600.0,0.0,90.0,,,10.0,0.0,410.0,774.06,700000.0,,,21.0,49.0,,yes,no,no,no,no,no,no,conical,no,1.887951219512195,0.6354922302667467,True,
filament_diameter,1.0.0,Filament diameter dataset V1 (1).csv,38,FD-0037-deb766c28536,deb766c28536423df0e44321c0ee425d599bc9274dca9efd440f74b54402d841,FD-DUP-040,True,False,ref:kilian ahlfeld akkineni bioprint 2020,,Kilian_Ahlfeld_Akkineni_Bioprint_2020,3.0,0.0,0.0,0.0,0.0,0.0,0.0,0.0,0.0,0.0,0.0,9.0,0.0,0.0,100.0,0.0,0.0,0.0,600.0,0.0,90.0,,,10.0,0.0,410.0,666.599,700000.0,,,7.0,49.0,,yes,no,no,no,no,no,no,conical,no,1.6258512195121952,0.4860315060241457,True,
filament_diameter,1.0.0,Filament diameter dataset V1 (1).csv,39,FD-0038-b6fd12117bbe,b6fd12117bbeae13b7e3818a072710ec9d0ca989fa14c385e857dae6c52250ab,FD-DUP-038,True,False,ref:kilian ahlfeld akkineni bioprint 2020,,Kilian_Ahlfeld_Akkineni_Bioprint_2020,3.0,0.0,0.0,0.0,0.0,0.0,0.0,0.0,0.0,0.0,0.0,9.0,0.0,0.0,100.0,0.0,0.0,0.0,600.0,0.0,90.0,,,10.0,0.0,410.0,708.89,700000.0,,,7.0,49.0,,yes,no,no,no,no,no,no,conical,no,1.7289999999999999,0.5475432067011534,True,
filament_diameter,1.0.0,Filament diameter dataset V1 (1).csv,40,FD-0039-1829dc986a2c,1829dc986a2c79a7c4e678d51c2524273e09fa3fce879d9fe77e45295071a8f0,FD-DUP-006,True,False,ref:kilian ahlfeld akkineni bioprint 2020,,Kilian_Ahlfeld_Akkineni_Bioprint_2020,3.0,0.0,0.0,0.0,0.0,0.0,0.0,0.0,0.0,0.0,0.0,9.0,0.0,0.0,100.0,0.0,0.0,0.0,600.0,0.0,90.0,,,10.0,0.0,410.0,910.8,700000.0,,,21.0,49.0,,yes,no,no,no,no,no,no,conical,no,2.221463414634146,0.798166174491231,True,
filament_diameter,1.0.0,Filament diameter dataset V1 (1).csv,41,FD-0040-0d44faaf1de3,0d44faaf1de3216faf148c8f6a5b7c5f83027721aa0b64f9a0b33c2b8bc617db,FD-DUP-002,True,False,ref:kilian ahlfeld akkineni bioprint 2020,,Kilian_Ahlfeld_Akkineni_Bioprint_2020,3.0,0.0,0.0,0.0,0.0,0.0,0.0,0.0,0.0,0.0,0.0,9.0,0.0,0.0,100.0,0.0,0.0,0.0,600.0,0.0,90.0,,,10.0,0.0,410.0,342.708,700000.0,,,1.0,49.0,,yes,no,no,no,no,no,no,conical,no,0.8358731707317074,-0.17927838705757626,True,
filament_diameter,1.0.0,Filament diameter dataset V1 (1).csv,42,FD-0041-b6b968f0cabf,b6b968f0cabf2257239f2c28cd4258b16e573364dcd7a6df1ef1fec6e1ca35b1,FD-DUP-037,True,False,ref:kilian ahlfeld akkineni bioprint 2020,,Kilian_Ahlfeld_Akkineni_Bioprint_2020,3.0,0.0,0.0,0.0,0.0,0.0,0.0,0.0,0.0,0.0,0.0,9.0,0.0,0.0,100.0,0.0,0.0,0.0,600.0,0.0,90.0,,,10.0,0.0,410.0,333.28,700000.0,,,7.0,49.0,,yes,no,no,no,no,no,no,conical,no,0.8128780487804877,-0.2071741821856917,True,
filament_diameter,1.0.0,Filament diameter dataset V1 (1).csv,43,FD-0042-24e1261754bb,24e1261754bbfd326e31bd548071c81c7715594446f6f8c867d46f3a51d1464c,FD-DUP-010,True,False,ref:kilian ahlfeld akkineni bioprint 2020,,Kilian_Ahlfeld_Akkineni_Bioprint_2020,3.0,0.0,0.0,0.0,0.0,0.0,0.0,0.0,0.0,0.0,0.0,9.0,0.0,0.0,100.0,0.0,0.0,0.0,600.0,0.0,90.0,,,10.0,0.0,410.0,362.06,700000.0,,,1.0,49.0,,yes,no,no,no,no,no,no,conical,no,0.8830731707317073,-0.1243472157505557,True,
filament_diameter,1.0.0,Filament diameter dataset V1 (1).csv,44,FD-0043-61e77c94cea0,61e77c94cea0f35caf045db10159599b5bbaf1f69c77209a783801508e513ada,FD-DUP-024,True,False,ref:kilian ahlfeld akkineni bioprint 2020,,Kilian_Ahlfeld_Akkineni_Bioprint_2020,3.0,0.0,0.0,0.0,0.0,0.0,0.0,0.0,0.0,0.0,0.0,9.0,0.0,0.0,100.0,0.0,0.0,0.0,600.0,0.0,90.0,,,10.0,0.0,410.0,348.62,700000.0,,,7.0,49.0,,yes,no,no,no,no,no,no,conical,no,0.8502926829268292,-0.16217465591163413,True,
filament_diameter,1.0.0,Filament diameter dataset V1 (1).csv,45,FD-0044-151338a5cdad,151338a5cdadfae6c47ca05ed5efa709f94609fe2c40c3541f36916032328b71,FD-DUP-004,True,False,ref:kilian ahlfeld akkineni bioprint 2020,,Kilian_Ahlfeld_Akkineni_Bioprint_2020,3.0,0.0,0.0,0.0,0.0,0.0,0.0,0.0,0.0,0.0,0.0,9.0,0.0,0.0,100.0,0.0,0.0,0.0,600.0,0.0,90.0,,,10.0,0.0,410.0,871.1,700000.0,,,21.0,49.0,,yes,no,no,no,no,no,no,conical,no,2.1246341463414633,0.7535996211264928,True,
filament_diameter,1.0.0,Filament diameter dataset V1 (1).csv,46,FD-0045-a29e62a0fccc,a29e62a0fcccf0093a4540f778b532a2a82c06208d6bc78e0c676894d00302a2,FD-DUP-035,True,False,ref:kilian ahlfeld akkineni bioprint 2020,,Kilian_Ahlfeld_Akkineni_Bioprint_2020,3.0,0.0,0.0,0.0,0.0,0.0,0.0,0.0,0.0,0.0,0.0,9.0,0.0,0.0,100.0,0.0,0.0,0.0,600.0,0.0,90.0,,,10.0,0.0,410.0,336.12,700000.0,,,1.0,49.0,,yes,no,no,no,no,no,no,conical,no,0.8198048780487805,-0.19868892063833596,True,
filament_diameter,1.0.0,Filament diameter dataset V1 (1).csv,47,FD-0046-98cf704647f7,98cf704647f742f21ade15136ef9632080b6a33a2ca987e8622c4d208e1b1baf,FD-DUP-033,True,False,ref:kilian ahlfeld akkineni bioprint 2020,,Kilian_Ahlfeld_Akkineni_Bioprint_2020,3.0,0.0,0.0,0.0,0.0,0.0,0.0,0.0,0.0,0.0,0.0,9.0,0.0,0.0,100.0,0.0,0.0,0.0,600.0,0.0,90.0,,,10.0,0.0,410.0,366.04,700000.0,,,7.0,49.0,,yes,no,no,no,no,no,no,conical,no,0.8927804878048781,-0.11341454265117604,True,
filament_diameter,1.0.0,Filament diameter dataset V1 (1).csv,48,FD-0047-2af751527520,2af751527520504fb44927c05213aeaff9091c23b41cda00fd2009ced4cbc0ff,FD-DUP-011,True,False,ref:kilian ahlfeld akkineni bioprint 2020,,Kilian_Ahlfeld_Akkineni_Bioprint_2020,3.0,0.0,0.0,0.0,0.0,0.0,0.0,0.0,0.0,0.0,0.0,9.0,0.0,0.0,100.0,0.0,0.0,0.0,600.0,0.0,90.0,,,10.0,0.0,410.0,903.52,700000.0,,,21.0,49.0,,yes,no,no,no,no,no,no,conical,no,2.2037073170731705,0.790141086226173,True,
filament_diameter,1.0.0,Filament diameter dataset V1 (1).csv,49,FD-0048-793cb6223792,793cb6223792a99608afe6a53a6c0314d6c6c825803465f8519803db7ddd97d6,FD-DUP-028,True,False,ref:kolesky lewis advmat 2014,,Kolesky_Lewis_AdvMat_2014,0.0,0.0,15.0,0.0,0.0,0.0,0.0,0.0,0.0,0.0,0.0,0.0,0.0,0.0,0.0,0.0,0.0,0.0,0.0,60.0,275.8,,,5.5,0.0,200.0,223.36,2000000.0,22.0,15.0,0.0,,,yes,no,no,no,no,yes,no,conical,no,1.1168,0.11046745302597098,True,
filament_diameter,1.0.0,Filament diameter dataset V1 (1).csv,50,FD-0049-44e4dea7da90,44e4dea7da9005c48594eea542fde07cdd1cc60b39a06bc248b4d939ec4d8812,FD-DUP-014,True,False,ref:kolesky lewis advmat 2014,,Kolesky_Lewis_AdvMat_2014,0.0,0.0,15.0,0.0,0.0,0.0,0.0,0.0,0.0,0.0,0.0,0.0,0.0,0.0,0.0,0.0,0.0,0.0,0.0,60.0,275.8,,,5.5,0.0,200.0,486.18,2000000.0,22.0,15.0,3.0,,,yes,no,no,no,no,yes,no,conical,no,2.4309,0.8882615591526521,True,
filament_diameter,1.0.0,Filament diameter dataset V1 (1).csv,51,FD-0050-5bbaa07dbc38,5bbaa07dbc38697dfea9f77fd42c089364a65dc4c4b81040ff31f1e4d64968a3,FD-DUP-020,True,False,ref:kolesky lewis advmat 2014,,Kolesky_Lewis_AdvMat_2014,0.0,0.0,15.0,0.0,0.0,0.0,0.0,0.0,0.0,0.0,0.0,0.0,0.0,0.0,0.0,0.0,0.0,0.0,0.0,60.0,275.8,,,5.5,0.0,200.0,238.61,2000000.0,22.0,15.0,0.0,,,yes,no,no,no,no,yes,no,conical,no,1.1930500000000002,0.176513053385897,True,
filament_diameter,1.0.0,Filament diameter dataset V1 (1).csv,52,FD-0051-885eb622fb6b,885eb622fb6b3bcf5f896805b4547302cc59d23902ed16172f607ea0b59318e7,FD-DUP-031,True,False,ref:kolesky lewis advmat 2014,,Kolesky_Lewis_AdvMat_2014,0.0,0.0,15.0,0.0,0.0,0.0,0.0,0.0,0.0,0.0,0.0,0.0,0.0,0.0,0.0,0.0,0.0,0.0,0.0,60.0,275.8,,,5.5,0.0,200.0,519.54,2000000.0,22.0,15.0,3.0,,,yes,no,no,no,no,yes,no,conical,no,2.5976999999999997,0.954626438139728,True,
filament_diameter,1.0.0,Filament diameter dataset V1 (1).csv,53,FD-0052-6a8895fbdad1,6a8895fbdad12243e6f9d3ab02fe7c859de993ac9a10b42af51d922cf4f765d9,FD-DUP-025,True,False,ref:duan butcher jbiomedmatres 2012,,Duan_Butcher_JBiomedMatRes_2012,5.0,6.0,0.0,0.0,0.0,0.0,0.0,0.0,0.0,0.0,0.0,0.0,0.0,0.0,300.0,0.0,0.0,0.0,600.0,0.0,,,,5.0,0.0,800.0,941.3,10000000.0,,22.0,7.0,50.26548246,1.0,no,no,no,no,no,no,no,straight,no,1.176625,0.16265017088524727,True,
filament_diameter,1.0.0,Filament diameter dataset V1 (1).csv,55,FD-0054-e109b9a84481,e109b9a844816cc573d0b28aa08d1ab0a191ad48401d50392053197457e58db0,,False,False,ref:yang zhao matsciengc 2018,,Yang_Zhao_MatSciEngC_2018,10.0,0.0,0.0,0.0,0.0,0.0,0.0,0.0,0.0,0.0,0.0,0.0,0.0,0.0,,0.0,0.0,0.0,,0.0,,,,,0.0,260.0,747.1096,10000000.0,,,14.0,400.0,0.0,yes,no,no,no,no,no,no,straight,no,2.8734984615384613,1.0555302635691217,True,
filament_diameter,1.0.0,Filament diameter dataset V1 (1).csv,56,FD-0055-88d03c0e114b,88d03c0e114bfc39cbd2a759cae4013119285d7f2e0edd265c0fc6aa982e66f0,,False,False,ref:yang zhao matsciengc 2018,,Yang_Zhao_MatSciEngC_2018,10.0,0.0,0.0,0.0,0.0,0.0,0.0,0.0,0.0,0.0,0.0,0.0,0.0,1.5,,0.0,0.0,0.0,,0.0,,,,,0.0,260.0,1233.2,10000000.0,,,14.0,400.0,0.0,yes,no,no,no,no,no,no,straight,no,4.743076923076924,1.5566860649964678,True,
filament_diameter,1.0.0,Filament diameter dataset V1 (1).csv,57,FD-0056-76418cbfe814,76418cbfe814be10cb0bfa5adacfc6d0f7e73e287d5216e049a8754557da1db6,,False,False,ref:yang zhao matsciengc 2018,,Yang_Zhao_MatSciEngC_2018,10.0,0.0,0.0,0.0,0.0,0.0,0.0,0.0,1.5,0.0,0.0,0.0,0.0,0.0,,0.0,0.0,0.0,,0.0,,,,,0.0,260.0,804.686,10000000.0,,,14.0,400.0,0.0,yes,no,no,no,no,no,no,straight,no,3.094946153846154,1.1297705081972207,True,
filament_diameter,1.0.0,Filament diameter dataset V1 (1).csv,74,FD-0073-09ad3b643e0f,09ad3b643e0f44a320aa4f7042796aac573540c6488e211da712b4f4aa08c74c,FD-DUP-001,True,False,ref:duan butcher jbiomedmatres 2012,,Duan_Butcher_JBiomedMatRes_2012,5.0,6.0,0.0,0.0,0.0,0.0,0.0,0.0,0.0,0.0,0.0,0.0,0.0,0.0,300.0,0.0,0.0,0.0,600.0,0.0,,,,5.0,0.0,800.0,941.3,10000000.0,,22.0,0.0,50.26548246,1.0,no,no,no,yes,no,no,no,straight,no,1.176625,0.16265017088524727,True,
filament_diameter,1.0.0,Filament diameter dataset V1 (1).csv,76,FD-0075-0c634b33fbfc,0c634b33fbfc62419c5b60a80fd7caecdce869ee0650fb2ed3affa08fd1943bb,,False,False,ref:be22assoni khademhosseini biofab 2014,,Be22assoni_Khademhosseini_Biofab_2014,0.0,10.0,0.0,0.0,0.0,0.0,0.0,0.0,0.0,0.0,0.0,0.0,0.0,0.0,0.0,0.0,0.0,0.0,0.0,15.0,,2.0,,,0.0,500.0,498.2,1500000.0,,22.0,8.0,,,no,no,no,yes,no,no,no,straight,yes,0.9964,-0.003606495594111744,True,
filament_diameter,1.0.0,Filament diameter dataset V1 (1).csv,77,FD-0076-94efdeffafb7,94efdeffafb788ef92dca6cf73760d14c42a0199a6dbfdc5b0069e8142b7d5ed,,False,False,ref:be22assoni khademhosseini biofab 2014,,Be22assoni_Khademhosseini_Biofab_2014,0.0,10.0,0.0,0.0,0.0,0.0,0.0,0.0,0.0,0.0,0.0,0.0,0.0,0.0,0.0,0.0,0.0,0.0,0.0,30.0,,2.0,,,0.0,500.0,466.5,1500000.0,,22.0,8.0,,,no,no,no,yes,no,no,no,straight,yes,0.933,-0.06935007813479317,True,
filament_diameter,1.0.0,Filament diameter dataset V1 (1).csv,78,FD-0077-56ba2204f45f,56ba2204f45f43be58e12550719a11f68774c3ac13ca19a5a501e2b1314fcb1c,,False,False,ref:be22assoni khademhosseini biofab 2014,,Be22assoni_Khademhosseini_Biofab_2014,0.0,10.0,0.0,0.0,0.0,0.0,0.0,0.0,0.0,0.0,0.0,0.0,0.0,0.0,0.0,0.0,0.0,0.0,0.0,60.0,,2.0,,,0.0,500.0,466.6,1500000.0,,22.0,8.0,,,no,no,no,yes,no,no,no,straight,yes,0.9332,-0.06913573883486211,True,
filament_diameter,1.0.0,Filament diameter dataset V1 (1).csv,79,FD-0078-e40033e107d3,e40033e107d3a8f07308a523daf9ff61a22233f6a18615f4a6cadf5dd9c075ea,,False,False,ref:das ghosh actabiomat 2015,,Das_Ghosh_ActaBiomat_2015,0.0,15.0,0.0,0.0,0.0,0.0,8.0,0.0,0.0,0.0,0.0,0.0,0.0,0.0,0.0,0.0,0.0,0.0,0.0,0.0,225.0,1.0,,,0.0,250.0,355.52,3500000.0,28.0,18.0,0.0,49.0,1.5,yes,yes,no,no,yes,no,yes,straight,no,1.42208,0.35212058858901873,True,
filament_diameter,1.0.0,Filament diameter dataset V1 (1).csv,80,FD-0079-9826061b2533,9826061b2533cb8860a54e2c95e41e3428426d963d8a0a6ca02b1230495a01a0,,False,False,ref:das ghosh actabiomat 2015,,Das_Ghosh_ActaBiomat_2015,0.0,15.0,0.0,0.0,0.0,0.0,8.0,0.0,0.0,0.0,0.0,0.0,0.0,0.0,0.0,0.0,0.0,0.0,0.0,0.0,225.0,1.0,,,0.0,250.0,334.34,3500000.0,28.0,18.0,7.0,49.0,1.5,yes,yes,no,no,yes,no,yes,straight,no,1.3373599999999999,0.2906975214122382,True,
filament_diameter,1.0.0,Filament diameter dataset V1 (1).csv,81,FD-0080-d89ca43e3535,d89ca43e3535d8109112e4bc347d2b8f9e4aa38a3835defde44067333f371741,,False,False,ref:das ghosh actabiomat 2015,,Das_Ghosh_ActaBiomat_2015,0.0,15.0,0.0,0.0,0.0,0.0,8.0,0.0,0.0,0.0,0.0,0.0,0.0,0.0,0.0,0.0,0.0,0.0,0.0,0.0,225.0,1.0,,,0.0,250.0,362.37,3500000.0,28.0,18.0,21.0,49.0,1.5,yes,yes,no,no,yes,no,yes,straight,no,1.44948,0.37120487142305036,True,
filament_diameter,1.0.0,Filament diameter dataset V1 (1).csv,82,FD-0081-8a268a39ee23,8a268a39ee23213a2f4899cec575fa898aee417284fe9191009d6deaf8355dde,,False,False,ref:chung wallace biomatsci 2013,,Chung_Wallace_BiomatSci_2013,2.0,10.0,0.0,0.0,0.0,0.0,0.0,0.0,0.0,0.0,0.0,0.0,0.0,0.0,,0.0,0.0,0.0,600.0,0.0,55.16,1.666666667,,,0.0,200.0,321.13,500000.0,5.0,25.0,0.0,100.0,0.0,no,no,no,yes,no,no,no,straight,no,1.60565,0.4735286590215976,True,
filament_diameter,1.0.0,Filament diameter dataset V1 (1).csv,83,FD-0082-54c5173133f2,54c5173133f256c8bce2a95d635fcbe143c0df359ac245daba57eab3d6c340b5,,False,False,ref:chung wallace biomatsci 2013,,Chung_Wallace_BiomatSci_2013,2.0,10.0,0.0,0.0,0.0,0.0,0.0,0.0,0.0,0.0,0.0,0.0,0.0,0.0,,0.0,0.0,0.0,600.0,0.0,110.32,1.666666667,,,0.0,200.0,321.13,500000.0,5.0,25.0,0.0,100.0,0.0,no,no,no,yes,no,no,no,straight,no,1.60565,0.4735286590215976,True,
filament_diameter,1.0.0,Filament diameter dataset V1 (1).csv,84,FD-0083-01dd04976279,01dd049762791be3511eb32431d2c1c8e520ccb1ab85cef78573ec80cb89cb0e,,False,False,ref:chung wallace biomatsci 2013,,Chung_Wallace_BiomatSci_2013,2.0,10.0,0.0,0.0,0.0,0.0,0.0,0.0,0.0,0.0,0.0,0.0,0.0,0.0,,0.0,0.0,0.0,600.0,0.0,165.47,1.666666667,,,0.0,200.0,321.13,500000.0,5.0,25.0,0.0,100.0,0.0,no,no,no,yes,no,no,no,straight,no,1.60565,0.4735286590215976,True,
filament_diameter,1.0.0,Filament diameter dataset V1 (1).csv,85,FD-0084-73339d654716,73339d6547165c3920dbd9835406d01a49cf3a2759a0d91f4527ac532ac6ac01,,False,False,ref:yin suo appmatint 2018,,Yin_Suo_AppMatInt_2018,0.0,8.0,5.0,0.0,0.0,0.0,0.0,0.0,0.0,0.0,0.0,0.0,0.0,0.0,0.0,0.0,0.0,0.0,0.0,120.0,150.0,5.0,,5.0,0.0,260.0,625.71,5000000.0,20.0,3.5,0.0,81.0,5.0,no,yes,no,yes,no,yes,no,straight,no,2.406576923076923,0.8782053739611256,True,
filament_diameter,1.0.0,Filament diameter dataset V1 (1).csv,86,FD-0085-756f34924e7c,756f34924e7ce954c799d4877de286cf0b7d0eb6611e8d6a405fd0f574194820,,False,False,ref:yin suo appmatint 2018,,Yin_Suo_AppMatInt_2018,0.0,8.0,5.0,0.0,0.0,0.0,0.0,0.0,0.0,0.0,0.0,0.0,0.0,0.0,0.0,0.0,0.0,0.0,0.0,120.0,150.0,5.0,,5.0,0.0,260.0,630.01,5000000.0,20.0,3.5,3.0,81.0,5.0,no,yes,no,yes,no,yes,no,straight,no,2.4231153846153846,0.8850540612599487,True,
filament_diameter,1.0.0,Filament diameter dataset V1 (1).csv,87,FD-0086-ae35b407a2d7,ae35b407a2d7e54eff94cad96d63d413c98859df42e11dba1e0b5f19a3d6a78b,,False,False,ref:yin suo appmatint 2018,,Yin_Suo_AppMatInt_2018,0.0,8.0,5.0,0.0,0.0,0.0,0.0,0.0,0.0,0.0,0.0,0.0,0.0,0.0,0.0,0.0,0.0,0.0,0.0,120.0,150.0,5.0,,5.0,0.0,260.0,713.0,5000000.0,20.0,3.5,7.0,81.0,5.0,no,yes,no,yes,no,yes,no,straight,no,2.7423076923076923,1.0087997893987681,True,
filament_diameter,1.0.0,Filament diameter dataset V1 (1).csv,88,FD-0087-91afff757348,91afff757348fba13ce421ffeae33a8d8dac0f839ae2b1a6d59ca60d9f2bffa9,,False,False,ref:yin suo appmatint 2018,,Yin_Suo_AppMatInt_2018,0.0,0.0,5.0,0.0,0.0,0.0,0.0,0.0,0.0,0.0,0.0,0.0,0.0,0.0,0.0,0.0,0.0,0.0,0.0,120.0,150.0,5.0,,5.0,0.0,260.0,620.95,5000000.0,20.0,3.5,0.0,81.0,5.0,no,yes,no,yes,no,yes,no,straight,no,2.388269230769231,0.870568932378514,True,
filament_diameter,1.0.0,Filament diameter dataset V1 (1).csv,89,FD-0088-4cc8d62995a1,4cc8d62995a1df71a988a51fc010bb595a72750454ee9009db6b53f336035f58,,False,False,ref:yin suo appmatint 2018,,Yin_Suo_AppMatInt_2018,0.0,0.0,5.0,0.0,0.0,0.0,0.0,0.0,0.0,0.0,0.0,0.0,0.0,0.0,0.0,0.0,0.0,0.0,0.0,120.0,150.0,5.0,,5.0,0.0,260.0,682.35,5000000.0,20.0,3.5,3.0,81.0,5.0,no,yes,no,yes,no,yes,no,straight,no,2.624423076923077,0.9648610916685951,True,
filament_diameter,1.0.0,Filament diameter dataset V1 (1).csv,90,FD-0089-f4311fb8e089,f4311fb8e089ad6f670fb6269c9deebcc440ebd3bda2322841063018173150eb,,False,False,ref:yin suo appmatint 2018,,Yin_Suo_AppMatInt_2018,0.0,0.0,5.0,0.0,0.0,0.0,0.0,0.0,0.0,0.0,0.0,0.0,0.0,0.0,0.0,0.0,0.0,0.0,0.0,120.0,150.0,5.0,,5.0,0.0,260.0,592.02,5000000.0,20.0,3.5,7.0,81.0,5.0,no,yes,no,yes,no,yes,no,straight,no,2.277,0.8228587870816026,True,
filament_diameter,1.0.0,Filament diameter dataset V1 (1).csv,91,FD-0090-2b685617bc76,2b685617bc76fe64d3253156da28e875e177d4cda41155840211744f2897df1b,,False,False,ref:yin suo appmatint 2018,,Yin_Suo_AppMatInt_2018,0.0,0.0,30.0,0.0,0.0,0.0,0.0,0.0,0.0,0.0,0.0,0.0,0.0,0.0,0.0,0.0,0.0,0.0,0.0,120.0,150.0,5.0,,5.0,0.0,260.0,462.65,5000000.0,20.0,3.5,0.0,81.0,5.0,no,yes,no,yes,no,yes,no,straight,no,1.7794230769230768,0.5762891976795115,True,
filament_diameter,1.0.0,Filament diameter dataset V1 (1).csv,92,FD-0091-795110bb481b,795110bb481bf89bd5c4ce00daaecdb206d94e350f14acaaaa7525856f677009,,False,False,ref:yin suo appmatint 2018,,Yin_Suo_AppMatInt_2018,0.0,0.0,30.0,0.0,0.0,0.0,0.0,0.0,0.0,0.0,0.0,0.0,0.0,0.0,0.0,0.0,0.0,0.0,0.0,120.0,150.0,5.0,,5.0,0.0,260.0,460.74,5000000.0,20.0,3.5,3.0,81.0,5.0,no,yes,no,yes,no,yes,no,straight,no,1.772076923076923,0.5721522615549794,True,
filament_diameter,1.0.0,Filament diameter dataset V1 (1).csv,93,FD-0092-9b56c8f9ad54,9b56c8f9ad54253545a25034ba7bf99340dc81c672e22bf6e12789b9f57cb462,,False,False,ref:yin suo appmatint 2018,,Yin_Suo_AppMatInt_2018,0.0,0.0,30.0,0.0,0.0,0.0,0.0,0.0,0.0,0.0,0.0,0.0,0.0,0.0,0.0,0.0,0.0,0.0,0.0,120.0,150.0,5.0,,5.0,0.0,260.0,542.53,5000000.0,20.0,3.5,7.0,81.0,5.0,no,yes,no,yes,no,yes,no,straight,no,2.086653846153846,0.7355617524092942,True,
filament_diameter,1.0.0,Filament diameter dataset V1 (1).csv,94,FD-0093-675edf21a0e6,675edf21a0e6298ee94b307b2352914d80f6c8a375ac587a347db9ce8583ccbe,,False,False,ref:liu zhang advhealthmat 2017,,Liu_Zhang_AdvHealthMat_2017,0.0,0.0,3.0,0.0,0.0,0.0,0.0,0.0,0.0,0.0,0.0,0.0,0.0,0.0,0.0,0.0,0.0,0.0,0.0,30.0,,,1.666666667,6.666666667,0.0,210.0,636.51,4000000.0,21.0,21.0,0.0,25.0,1.6,no,no,no,yes,no,yes,no,conical,no,3.031,1.108892598075666,True,
filament_diameter,1.0.0,Filament diameter dataset V1 (1).csv,95,FD-0094-f7b62d7a1641,f7b62d7a1641800f037f31bc1fc308b88847ebc5bea911a79b2e8badefd61fc5,,False,False,ref:liu zhang advhealthmat 2017,,Liu_Zhang_AdvHealthMat_2017,0.0,0.0,4.0,0.0,0.0,0.0,0.0,0.0,0.0,0.0,0.0,0.0,0.0,0.0,0.0,0.0,0.0,0.0,0.0,30.0,,,1.666666667,6.666666667,0.0,210.0,608.85,4000000.0,21.0,21.0,0.0,25.0,1.6,no,no,no,yes,no,yes,no,conical,no,2.8992857142857145,1.0644644012355478,True,
filament_diameter,1.0.0,Filament diameter dataset V1 (1).csv,96,FD-0095-c0f0fc38fd96,c0f0fc38fd96ca0474c2eb80c3522f50f32fd3d7f36650a587c05fd2108d3a34,,False,False,ref:liu zhang advhealthmat 2017,,Liu_Zhang_AdvHealthMat_2017,0.0,0.0,5.0,0.0,0.0,0.0,0.0,0.0,0.0,0.0,0.0,0.0,0.0,0.0,0.0,0.0,0.0,0.0,0.0,30.0,,,1.666666667,6.666666667,0.0,210.0,648.04,4000000.0,21.0,21.0,0.0,25.0,1.6,no,no,no,yes,no,yes,no,conical,no,3.0859047619047617,1.1268448921247487,True,
filament_diameter,1.0.0,Filament diameter dataset V1 (1).csv,97,FD-0096-3d6925221fc2,3d6925221fc2d74a667428ff157f27e06d4084d238cc2a342096f0c1ea3b3232,,False,False,ref:lim levato advhealthmat 2020,,Lim_Levato_AdvHealthMat_2020,0.0,0.0,10.0,0.0,0.0,0.0,0.0,0.0,0.0,0.0,0.0,0.0,0.0,0.0,0.0,0.0,0.0,0.0,0.0,300.0,220.0,,,12.0,0.0,337.0,294.71,20000000.0,18.0,,0.0,19.63495408,1.0,no,no,no,yes,no,yes,no,straight,no,0.8745103857566765,-0.13409110837138744,True,
filament_diameter,1.0.0,Filament diameter dataset V1 (1).csv,98,FD-0097-e44b4e3b0a82,e44b4e3b0a829a8121fdc84a0e0f03e6b94f4b7d459cdf5024c629c9f0cb4ef0,,False,False,ref:lim levato advhealthmat 2020,,Lim_Levato_AdvHealthMat_2020,0.0,0.0,10.0,0.0,0.0,0.0,0.0,0.0,0.0,0.0,0.0,0.0,0.0,0.0,0.0,0.0,0.0,0.0,0.0,300.0,220.0,,,12.0,0.0,337.0,419.0,20000000.0,18.0,,7.0,19.63495408,1.0,no,no,no,yes,no,yes,no,straight,no,1.2433234421364985,0.21778798956977596,True,
filament_diameter,1.0.0,Filament diameter dataset V1 (1).csv,99,FD-0098-9373f0cfa6c1,9373f0cfa6c10250ee06a75bc78f747e8e1ee9e445f444b0c8da7874d1bf7e18,,False,False,ref:lim levato advhealthmat 2020,,Lim_Levato_AdvHealthMat_2020,0.0,0.0,10.0,0.0,0.0,0.0,0.0,0.0,0.0,0.0,0.0,0.0,0.0,0.0,0.0,0.0,0.0,0.0,0.0,300.0,220.0,,,12.0,0.0,337.0,281.83,20000000.0,18.0,,0.0,19.63495408,1.0,no,no,no,yes,no,yes,no,straight,no,0.8362908011869435,-0.1787788780728916,True,
filament_diameter,1.0.0,Filament diameter dataset V1 (1).csv,100,FD-0099-4940f8bc0d86,4940f8bc0d86435ff1fb7a2399567e2e7bd80ffc124edbadc9fbc101ab8e9532,,False,False,ref:lim levato advhealthmat 2020,,Lim_Levato_AdvHealthMat_2020,0.0,0.0,10.0,0.0,0.0,0.0,0.0,0.0,0.0,0.0,0.0,0.0,0.0,0.0,0.0,0.0,0.0,0.0,0.0,300.0,220.0,,,12.0,0.0,337.0,409.0,20000000.0,18.0,,7.0,19.63495408,1.0,no,no,no,yes,no,yes,no,straight,no,1.2136498516320475,0.19363222569044006,True,
filament_diameter,1.0.0,Filament diameter dataset V1 (1).csv,101,FD-0100-80d0795d7de9,80d0795d7de95dbd751496d1a3b205c9dec4d5375c07a0fe4467e5d8e205858e,,False,False,ref:tigner alge biomacromol 2020,,Tigner_Alge_Biomacromol_2020,0.0,10.0,0.0,0.0,0.0,0.0,0.0,0.0,0.0,0.0,0.0,0.0,0.0,0.0,0.0,0.0,0.0,0.0,0.0,180.0,,3.0,,15.0,0.0,838.0,1553.07,2000000.0,22.5,,1.0,70.56,1.0,no,no,no,yes,no,yes,no,conical,no,1.853305489260143,0.6169707957010249,True,
filament_diameter,1.0.0,Filament diameter dataset V1 (1).csv,102,FD-0101-2796ab5b629c,2796ab5b629ca19e97f85a5183d419b0ee4b22cf546948a9bb1d0a0ee3bfb661,,False,False,ref:tigner alge biomacromol 2020,,Tigner_Alge_Biomacromol_2020,0.0,10.0,0.0,0.0,0.0,0.0,0.0,0.0,0.0,0.0,0.0,0.0,0.0,0.0,0.0,0.0,0.0,0.0,0.0,180.0,,3.0,,15.0,0.0,838.0,1687.146,2000000.0,22.5,,3.0,70.56,1.0,no,no,no,yes,no,yes,no,conical,no,2.0133007159904532,0.6997755224803882,True,
filament_diameter,1.0.0,Filament diameter dataset V1 (1).csv,103,FD-0102-111d7ec98606,111d7ec9860690f8ac678a8a70c5dd5abb6e610621d140f7f6fe986cdc3ff079,,False,False,ref:tigner alge biomacromol 2020,,Tigner_Alge_Biomacromol_2020,0.0,10.0,0.0,0.0,0.0,0.0,0.0,0.0,0.0,0.0,0.0,0.0,0.0,0.0,0.0,0.0,0.0,0.0,0.0,180.0,,3.0,,15.0,0.0,838.0,1675.869,2000000.0,22.5,,7.0,70.56,1.0,no,no,no,yes,no,yes,no,conical,no,1.999843675417661,0.6930690152139447,True,
filament_diameter,1.0.0,Filament diameter dataset V1 (1).csv,104,FD-0103-8339c6bcd592,8339c6bcd592c35939000b826153da98f1be84241332e51ad1bcb15aeaaf8cef,,False,False,ref:tigner alge biomacromol 2020,,Tigner_Alge_Biomacromol_2020,0.0,10.0,0.0,0.0,0.0,0.0,0.0,0.0,0.0,0.0,0.0,0.0,0.0,0.0,0.0,0.0,0.0,0.0,0.0,210.0,,3.0,,15.0,0.0,838.0,1300.498,2000000.0,22.5,,1.0,70.56,1.0,no,no,no,yes,no,yes,no,conical,no,1.5519069212410501,0.4394844465353907,True,
filament_diameter,1.0.0,Filament diameter dataset V1 (1).csv,105,FD-0104-0363bec40fc8,0363bec40fc8c3469d726fd13f37e2623834a9c079d1d73ada16938fafece57b,,False,False,ref:tigner alge biomacromol 2020,,Tigner_Alge_Biomacromol_2020,0.0,10.0,0.0,0.0,0.0,0.0,0.0,0.0,0.0,0.0,0.0,0.0,0.0,0.0,0.0,0.0,0.0,0.0,0.0,210.0,,3.0,,15.0,0.0,838.0,1233.966,2000000.0,22.5,,3.0,70.56,1.0,no,no,no,yes,no,yes,no,conical,no,1.4725131264916467,0.38697055092943794,True,
